Repository: sgtgf/wechat-knowledge-base

# 公众号知识库

微信公众号文章提取的电机控制知识库，通过 MCP 服务器提供检索服务。

File: 发电技术_火电_核电/西安热工研究院鲁金涛_谷月峰等_超临界二氧化碳布雷顿循环系统中材料的腐蚀行为研究进展.md
1

项目背景

　　目前现行的火电系统中的燃煤发电大都是以水作为工质的郎肯循环，如果用CO2 替代水作为发电介质，系统的综合能效比将大幅提高。另外，以超临界二氧化碳（S-CO2 ）（温度大于31℃、压力高于7.38MPa）为工质的布雷顿循环系统还具有系统紧凑、安全性好、不需要设置除氧、除盐、排污及疏放水设施等特点，为清洁能源（核电反应堆、新型工质火电等）发展提供了新途径，但是系统中合金的腐蚀行为将是决定系统安全和部件寿命的重要因素之一。

2

论文所解决的问题及意义

　　目前针对超临界二氧化碳布雷顿循环的材料研究还比较少，本文重点介绍目前与超临界二氧化碳环境中的材料腐蚀研究现状，重点介绍了水蒸气、含硫气体（ppm量级）、空气掺杂等对超临界CO2 腐蚀行为影响规律及机理，并讨论目前研发过程中的主要问题与研究展望。

3

论文重点内容　

　　现有研究表明，在超临界CO2 布雷顿循环系统中，CO2 作为工质本身在高温高压环境中会与接触的金属部件发生反应。腐蚀程度与合金材质、温度和压力等环境参数有密切的关系。在干燥的S- CO2 环境中，温度超过600°C即可发生腐蚀现象。而一旦掺杂水蒸气、含硫气体、空气等不仅会加速腐蚀进程，还可能会使这种腐蚀反应在更低的温度下发生。因此，针对超临界CO2 布雷顿循环系统中材料的腐蚀行为研究，除了研究合金自身的腐蚀规律、碳化等现象外，也应该关注潜在的掺杂气体对S-CO2 腐蚀行为的影响。


图1 12Cr钢在600°C、20MPa S-CO2 环境中腐蚀1000h后的截面形貌

　　含水蒸气环境中S-CO2 的腐蚀行为根据水蒸气的含量不同而有很大的差异。水蒸气含量上升，CO2 /H2O系统将从“富CO2 ”向“富H2O”转化，两种状态下X65管线钢的腐蚀速率（50°C）可以相差50倍。研究认为这种差异主要源自氧化膜溶解反应的差异，当水蒸气含量很少时，没有足够的水去溶解Fe2+，只要合金表面被氧化膜覆盖，阳极溶解反应就会停止或者减弱；相反，如果水含量比较高，溶解的CO2 会加速阳极溶解，从而造成严重的腐蚀。

 

　　CCS过程中地下的含硫环境以及现役火电机组的烟气收集过程中都有可能出现含硫气氛，这使得基于这种CO2 来源的超临界CO2 布雷顿循环系统面临含硫气体环境中S-CO2 的腐蚀行为。研究指出，添加1%的SO2 便会导致碳钢在S-CO2 中出现灾难性的腐蚀，腐蚀速率从0.38 mm/y可快速提高到5.6 mm/y，同时指出，继续掺杂O2会使腐蚀速率提高到7 mm/y。值得注意的是，SO2 的加速腐蚀作用需要水蒸气的参与，而ppm量级的水蒸气足矣促成加速腐蚀作用。

 

　　相比干燥的S-CO2 环境，掺杂熔盐的S-CO2 中的渗碳温度可以更低，含有熔盐掺杂的S-CO2 环境中不锈钢的渗碳腐蚀在400~800°C均可以发生。因高温合金中碳元素的溶解度较小，高温合金在掺杂熔盐的S-CO2 环境中表现了更好的抗腐蚀性能，但随着温度的升高，即使抗腐蚀性能优良INOR-8合金也发生了严重的渗碳现象，815°C（CO环境）的渗碳腐蚀层深度可达0.1英寸。

                

4

结论

　　目前有关合金在S-CO2 环境中的腐蚀行为研究主要源自实验室数据，而能够承受更长测试时间、更贴近服役环境的腐蚀实验方法及实验设备都有待进一步的研究。

 

　　超临界CO2 布雷顿循环系统中材渗碳的专项研究比较少，体系中的碳活度、渗碳层对合金力学性能的影响等研究还有待开展。

 

　　基于超临界二氧化碳布雷顿循环的发电系统中，关键部件的腐蚀类型和腐蚀机制是多样的，既有来自S-CO2 自身的腐蚀行为，如氧化、渗碳，又有掺杂气体（或酸碱离子）的加速腐蚀作用，如水蒸气、含硫气氛、熔盐掺杂等，对于不同掺杂气体的作用机理、临界含量及协同作用等尚需要进一步的研究。

 

**引文信息**

鲁金涛, 赵新宝, 袁勇，等. 超临界二氧化碳布雷顿循环系统中材料的腐蚀行为\[J\].　中国电机工程学报，2016，36 (3): 739-745.

LU Jintao, ZHAO Xinbao, YUAN Yong，et al. Corrosion behavior of alloys in supercriticalCO2  brayton cycle power generation \[J\]. Proceedings of the CSEE, 2016，36 (3): 739-745(in Chinese).
