Repository: sgtgf/wechat-knowledge-base

# 公众号知识库

微信公众号文章提取的电机控制知识库，通过 MCP 服务器提供检索服务。

File: 电机_设计_仿真/_DOE_电驱2035目标及新材料研究应用进展_2023.md
# 【DOE】电驱2035目标及新材料研究应用进展-2023

原创 Mr 晋 玩转电机设计 2023-10-07 08:17 浙江

> 原文地址: [https://mp.weixin.qq.com/s/tB0lX3EidQ9gq0L4t\_jN\_Q](https://mp.weixin.qq.com/s/tB0lX3EidQ9gq0L4t_jN_Q)

**vision**：**知识无涯，而工程问题有涯****。****死磕问题，紧跟前沿，总结分享。****助力中国电机引领全球！**

  

* * *

今天同大家一起了解DOE电驱2035目标（成本、功率密度、电压、峰值功率），及当前研发项目中关于电驱电机的新材料研究进展与应用。

* * *

  

**2030-2035电驱系统目标**  

![](https://mmbiz.qpic.cn/sz_mmbiz_png/Zlibib2pr1chy7sNBLZIasHJTia4CRSUctDzvor4OQzNicicrgWE1kJ2NXy9YU1oUXJiafDj2Oe7mNqzwuBiaOcYv2NPQ/640?wx_fmt=png)

峰值功率和功率密度按每5年50%的速度提升，电压平台800V，增加峰值功率但是不增加系统成本。  

![](https://mmbiz.qpic.cn/sz_mmbiz_png/Zlibib2pr1chy7sNBLZIasHJTia4CRSUctDq4Mspuibp6d33wdcshbQzTibMria8IYyGTytWibl21kt05ZsrIafdHRROA/640?wx_fmt=png)

基金支持4个国家实验室，10所大学，8个工业合作伙伴在进行研究和开发。4个国家实验室：OAK RIDGE-电机与控制器，NREL-热，AMES Laboratory和SANDIA National Laboratory-材料。

**电机新材料及应用**

**硬磁材料**  

-   **锰铋MnBi无稀土磁钢**
    
-   **FeN永磁体**
    
-   **超细晶粒钕铁硼**
    
-   **钐钴**
    

* * *

**锰铋MnBi无稀土磁钢**

现有磁体最高高温矫顽力；

成本比铁氧体低30% /kJ，能量密度2-3倍。没有铁氧体的高温煅烧或烧结过程。

与钕铁硼相比，成本/kJ降低高达87.5%；

锰铋的矫顽力随温度升高而增大，在250℃时达到2.6T的最大值。

室温磁能积12MGOe没有什么特别之处，如果运行中的电机达200°C的温度？

匹兹堡大学利用这个永磁体设计了一款电机：

![](https://mmbiz.qpic.cn/sz_mmbiz_png/Zlibib2pr1chy7sNBLZIasHJTia4CRSUctD0Tq7m4PejskhRibSCYcuKN6x38ftxEcrwib42kPGC9JnqHYaKNoAtcFw/640?wx_fmt=png)

![](https://mmbiz.qpic.cn/sz_mmbiz_png/Zlibib2pr1chy7sNBLZIasHJTia4CRSUctD0iaKJ9S2LiaNNZ1S2TMYW6A6g7eic05fYlPsaZIZnDY5FzibDmJ1C6ySiaQ/640?wx_fmt=png)

![](https://mmbiz.qpic.cn/sz_mmbiz_png/Zlibib2pr1chy7sNBLZIasHJTia4CRSUctDGvQKCP0QEVrWFsM58Nq85uGDZgRZttbiaibSfwHgmQzhmJiaTAfmD5vDg/640?wx_fmt=png)

电机重了64.9%，但是成本低了31.9%。

* * *

**FeN永磁体**

磁能积36MGOe

![](https://mmbiz.qpic.cn/sz_mmbiz_png/Zlibib2pr1chy7sNBLZIasHJTia4CRSUctDN6Oe2yd6ibnhbtuLs41ziaZgYHxY4Z8BSws3zTuF6xx2s8YyESye03Xw/640?wx_fmt=png)

马凯特大学利用FeN永磁体设计电机：

![](https://mmbiz.qpic.cn/sz_mmbiz_png/Zlibib2pr1chy7sNBLZIasHJTia4CRSUctDQbdiahLeqic6icic3y2L40qx09eicwttNIS1OwxVS06EWHhviaicuKhqyPFkw/640?wx_fmt=png)

![](https://mmbiz.qpic.cn/sz_mmbiz_png/Zlibib2pr1chy7sNBLZIasHJTia4CRSUctDmIEnT4aJ8nGmFnsfN2worfyOWInNvFSjicgJwSGicabiaBeHdnfUkMPTQ/640?wx_fmt=png)

![](https://mmbiz.qpic.cn/sz_mmbiz_png/Zlibib2pr1chy7sNBLZIasHJTia4CRSUctDP8nfmh0nGX4Zz4VkCPlVEt6sCHYsSKNtZMMbiaZHLibJibTAbbT4EkVEg/640?wx_fmt=png)

性能边界超过对标电机，比其他永磁电机的最优方案略低。但是成本优势明显。

* * *

**超细晶粒钕铁硼**

细化无重稀土的钕铁硼晶粒，可以提高矫顽力，稳定高温性能；

减少永磁体涡流损耗，在高温下保持驱动系统的成本效益和高效率，减少永磁体冷却需求。

**挑战**

**超细粉体在制造过程中难以生产和处理**

\-对于较细的粉末，需要极长的研磨时间/强度，需要在无污染的情况下进行细化。

\-高可燃性的RE-PM细粉需要高度控制的加工，导致额外的成本

**难以制造成大块磁铁**

碎片状/高表面积阻碍晶粒排列并促进晶粒快速生长。

需要发展多射流铣削，以促进超细(<2um)圆粉和钝化。

**体力学性能变差**

表面氧化物残留过多，微结构脆化，饱和磁化强度降低。应制定策略，促进钝化与最小的氧化物生长，以减少脆化。

![](https://mmbiz.qpic.cn/sz_mmbiz_png/Zlibib2pr1chy7sNBLZIasHJTia4CRSUctDUloskAuFr0NGgGumwZDq9wLR256qfupFZWahXCKhXWrAL05Hgwab4Q/640?wx_fmt=png)

橡树岭的项目采用了该材料：

![](https://mmbiz.qpic.cn/sz_mmbiz_png/Zlibib2pr1chy7sNBLZIasHJTia4CRSUctDlT7ibib7whZqzEasIhQTpcs72624Ns4HyKseoYmkkHy2FRtEAZcyLibFQ/640?wx_fmt=png)

![](https://mmbiz.qpic.cn/sz_mmbiz_png/Zlibib2pr1chy7sNBLZIasHJTia4CRSUctDeEuyicH2mHWljrRweUZf4PX6oZHUW7ZnBqm94Zb3w9orG8R6o1mrbDw/640?wx_fmt=png)

* * *

**钐钴**

比较成熟的永磁材料了，优点是耐高温，矿产资源丰富，缺点是剩磁目前最高相当于钕铁硼N33。

北卡大学的钐钴磁钢电机

![](https://mmbiz.qpic.cn/sz_mmbiz_png/Zlibib2pr1chy7sNBLZIasHJTia4CRSUctDMA2icBGCNGGpYnZ3NRRvJCyI4v0ia7x2B9SH9HibYVBF72ibia92P8HIQRA/640?wx_fmt=png)

![](https://mmbiz.qpic.cn/sz_mmbiz_png/Zlibib2pr1chy7sNBLZIasHJTia4CRSUctDMjdrQKS2eraL4IQf0lbLlRmJA7PXsQQOd5TN67wXJVX45DdCjJJoEg/640?wx_fmt=png)

样机方案采用了HF-10厚0.25硅钢，也比较了Hiperco50。钐钴永磁体，永磁体进行了分层。 陶瓷灌封

* * *

**软磁材料**  

-   **Fe4N**
    
-   **6.5%Si钢**
    
-   **Fe-Si-X**
    

* * *

**Fe4N**  

Y′-FeN具有较高的饱和极化率和电阻率(Js = 1.89 T;绝缘)比硅钢 （Js = 1.87 T; ρ = 0.05 μΩ-m），利用丰富的元素(铁和氮)将保持低成本。

![](https://mmbiz.qpic.cn/sz_mmbiz_png/Zlibib2pr1chy7sNBLZIasHJTia4CRSUctDIQNHrEIibgVUBWwndiclY0kLicslvUq1eic7uL2XhNEG1ibOoPIrowia8Kaw/640?wx_fmt=png)

![](https://mmbiz.qpic.cn/sz_mmbiz_png/Zlibib2pr1chy7sNBLZIasHJTia4CRSUctDib2uBaRuAJ05oufGzLdMLKrjoE4G9PI22Kbicbo31zV45jCibb6k0yw9Q/640?wx_fmt=png)

材料强度测试

普渡大学的双转子同极电机 Dual rotor homopolar ac (DHAM)

![](https://mmbiz.qpic.cn/sz_mmbiz_png/Zlibib2pr1chy7sNBLZIasHJTia4CRSUctDXd2JTFicCPS31icMkCTvkeicLbGdYjQd0k4c2XibWNoRaR5VL6ibNwYNTtQ/640?wx_fmt=png)

* * *

**6.5%Si钢**  

与传统的3.2%Si钢相比，6.5%Si的电阻率提高50%，磁致伸缩接近于零。较高频率下的磁芯损耗大大降低，例如，在400赫兹时，减少了60%。更高的频率是唯一可行的方法，以显著增加电机功率密度。

![](https://mmbiz.qpic.cn/sz_mmbiz_png/Zlibib2pr1chy7sNBLZIasHJTia4CRSUctDVX3HKib6VCd9HrTKulq3hcrQsIgczpEkKvGQiaicK0erJUEzJhHJV7kEg/640?wx_fmt=png)

* * *

**Fe-Si-X**

下一代软磁材料需要具备:高饱和磁化强度、高电阻率、

低成本加入硅增加了电阻率，但稀释了磁矩，导致磁化强度降低。

在6.5%Si钢中加入钴可以增强磁化强度，但会降低电阻率

添加铈可以提高电阻率，但可能降低磁化强度

添加铝对电阻率影响不大，磁化强度降低，但可提高磁导率

有大量的合金成分有待探索，以较便宜的元素获得更高的磁化率和电阻率商用合金。

![](https://mmbiz.qpic.cn/sz_mmbiz_png/Zlibib2pr1chy7sNBLZIasHJTia4CRSUctDG3w7rcRpDCShuX9LyesceRGVlFpyoGaejgye1bfs1XwuUYClzeheFg/640?wx_fmt=png)

  

* * *

**欢迎留言讨论！**

欢迎推荐优秀文献、国内外电机最新资讯！

欢迎投稿分享！

  

长按图片，识别二维码，关注我哟

  

![](https://mmbiz.qpic.cn/mmbiz_png/Zlibib2pr1chwnM0Q7kianI9ClktRZuNyJs53Q2Irp5aup8son3fVl5riaoG8hUfkTasQTtiblqczsqHpDOibG7Qx6Qg/640?wx_fmt=png&wxfrom=5&wx_lazy=1&wx_co=1)

File: 电机_设计_仿真/_分析_电机铁芯材料_吹弹可破_越薄越好_.md
# 【分析】电机铁芯材料“吹弹可破”越薄越好？

原创 电机新视界 2022-08-25 09:26 上海

> 原文地址: [https://mp.weixin.qq.com/s/XjLD7SmzQSHEy2ue0pe8dQ](https://mp.weixin.qq.com/s/XjLD7SmzQSHEy2ue0pe8dQ)

**点击蓝字**

**关注我们**

![](D:\电脑文件\公众号知识库\电机_设计_仿真\_分析_电机铁芯材料_吹弹可破_越薄越好__images\img_000_86070280ef99.png)


来源：电机通  

如何选择转子或定子叠片所用材料在电机设计中具有根本性和深远的影响，铁芯材料影响电机的输出、热量提升、重量和成本等特性（这里的术语“电机”被松散地用于包括发电机、转速表、旋转变压器、交流发电机等）。**很少有工程学校花时间深入探讨这种材料选择，由于各种材料来自多个供应商，很难在一个地方找到所有材料的概述**。

  

![](D:\电脑文件\公众号知识库\电机_设计_仿真\_分析_电机铁芯材料_吹弹可破_越薄越好__images\img_001_8e41980a9207.jpg)

  

首先要明确的一点是，没有一种材料对每种应用都是最佳的（甚至是可用的），必须在成本、重量、尺寸和其他因素之间进行权衡。此外，制造后的叠片加工对所设计铁芯的性能有很大影响。材料选择的标准包括成本、渗透率、电磁损失和饱和通量密度。磁导率和磁芯损耗随磁通反转频率（以赫兹为单位）和磁通密度而变化，在某些应用中，磁滞曲线的形状变得很重要。每种可用的材料都针对其中的一种或多种特性进行了优化，而在其他方面则不够完美。

  

**电机选择合适的钢材时，必须考虑几个因素**

  

目前，电机铁芯最常用的材料一般为冷轧层压钢材，这种材料是批量应用的最低成本材料，易于冲压和低刀具磨损有助于降低成品层压的成本。在可接受较高堆芯损耗（直流极片、低占空比等）和低成本的终端设备的应用中，应考虑使用碳钢，当然，这种材料的磁性和机械性能更具决定性的因素之一。材料越薄，高频涡流损耗越低，电机的效率提高了。这反过来意味着更低的耗电量，从而在相同的电量容量水平，更远的传输距离范围。根据下面的功率公式，最好的材料厚度是越薄越好。

  

![](D:\电脑文件\公众号知识库\电机_设计_仿真\_分析_电机铁芯材料_吹弹可破_越薄越好__images\img_002_c60f1e38656d.png)

  

**薄板更薄，生产时间更长，产能降低**

  

以定子外径为250毫米、叠层高度为120毫米的电动机为例，薄板厚度越薄，就需要更多的层压以达到所需的总高度。冲压速度在220冲程/分钟（对于0.25 mm厚的板材）和250冲程/分钟（对于0.35 mm）之间变化，具体取决于板材厚度。考虑到废品、停机时间和系统的可用性，生产量将在每小时32堆（0.35 mm）到19堆（0.25 mm）之间，这意味着冲压时间增加了1.7倍。

  

![](D:\电脑文件\公众号知识库\电机_设计_仿真\_分析_电机铁芯材料_吹弹可破_越薄越好__images\img_003_10831b8187ad.jpg)

  

**考虑效率最大化，但不是独立于应用**

  

强电电机可以用大量的牌号钢材生产，当选择纯电动操作的驱动电机时，首要的问题是使用质量更高、更薄、因而更昂贵的电工钢能节省多少成本。即使是相对较小的效率差异也会影响电池的续航里程，从而影响所需的（非常昂贵的）电池容量。

  

如果电机仅用于支持轻度混合动力汽车中的内燃机，或者车辆拟在短距离或中距离（如混合动力或插电式混合动力汽车中）纯电动运行，则对性能曲线的要求较低。除了发动机节省材料外，所需的蓄电池容量也大大降低，这就是为什么在0.3到0.35 mm的厚度范围内降低电机效率是有意义的。

  

![](D:\电脑文件\公众号知识库\电机_设计_仿真\_分析_电机铁芯材料_吹弹可破_越薄越好__images\img_004_57d0cf775405.jpg)

  

此外，极薄的铁芯钢材可以提高高速电机的效率，特别是定子的效率，但在转子中，往往需要达到非常高的强度，而不是较薄的厚度，特殊的连接工艺，如全表面粘合，使转子设计也对效率有积极影响。

  

**总结**

  

薄并不总是好，从可加工性、成本、应用领域、效率和电机设计的其他技术因素的整体角度来看，必须以非常不同的方式看待铁芯钢的使用，许多条件清楚地表明有利于使用不同厚度的钢材。

![](D:\电脑文件\公众号知识库\电机_设计_仿真\_分析_电机铁芯材料_吹弹可破_越薄越好__images\img_005_2a95e979a0b6.gif)


![](D:\电脑文件\公众号知识库\电机_设计_仿真\_分析_电机铁芯材料_吹弹可破_越薄越好__images\img_006_a42af9525055.png)

[![](D:\电脑文件\公众号知识库\电机_设计_仿真\_分析_电机铁芯材料_吹弹可破_越薄越好__images\img_007_509372e3b2b3.png)](https://mp.weixin.qq.com/s?__biz=Mzg3MzY5OTQ5OQ==&mid=2247525821&idx=1&sn=3113091b400a6dbbdaeb4a408d475eba&chksm=cede2479f9a9ad6fa0d04b5f33407354cc6670c75781173cde92b5e552cd29d99cbb13031c6e&token=1102902197&lang=zh_CN&scene=21#wechat_redirect)

File: 电机_设计_仿真/_平野邀您观展_2023年第三届电机材料应用与制造装备展.md
# 【平野邀您观展】2023年第三届电机材料应用与制造装备展

原创 电机新视界 2023-08-04 16:34 上海

> 原文地址: [https://mp.weixin.qq.com/s/AGnrolwwt3GOpsVb6vm\_6g](https://mp.weixin.qq.com/s/AGnrolwwt3GOpsVb6vm_6g)

**点击下方**

**关注我们**

![](https://mmbiz.qpic.cn/mmbiz_jpg/vibkgHlPVq0sV0InUwQ7pz0PLqLNA42RJ48yWhDcjTHCIxRFaRcqkFcMnde2Vbs0wkb5EWAibHSbia4iaqVWmjlFibg/640?wx_fmt=jpeg)![](https://mmbiz.qpic.cn/mmbiz_jpg/vibkgHlPVq0vGDII2wlWBSZHYWvOibzG5sX4mQAaVxxNWXhGicXticozfsicjKhdlCFcZI4KG0HnVXuFlm8Z2ZknEtA/640?wx_fmt=jpeg)

**

**来源：电机行业观察**

上海平野磁气有限公司诚邀您参加**2023年12月26-28日在中国·常州举办的第三届电机材料应用与制造装备展（简称：CMCC电机展）**

  

本次CMCC电机展将聚集**2000多名专业观众、800余家终端企业、超100位大会嘉宾、80多家解决方案以及无限的商务机遇。**届时平野将携带多款新品，敬请您莅临观展。

  

![](https://mmbiz.qpic.cn/mmbiz_png/vibkgHlPVq0vGDII2wlWBSZHYWvOibzG5ssGxhICQg0VvPAWroXUma0XfPDZExnVgtKuel6blSu1BiaglskJ4LMqQ/640?wx_fmt=png)

  

![](https://mmbiz.qpic.cn/mmbiz_gif/vibkgHlPVq0vGDII2wlWBSZHYWvOibzG5sK56YicBib3hlyFe9cbuibPKwuk1nRWcj3TiafamgB1t0Do3cAcGMw1MZEw/640?wx_fmt=gif)

**部分产品展示**

  

上海平野磁气有限公司愿与各位共同展开行业交流，探讨相关领域重点内容，平野恭候您的莅临~

  

**产品图片**

![](https://mmbiz.qpic.cn/mmbiz_png/vibkgHlPVq0vGDII2wlWBSZHYWvOibzG5sFvcK26yxfQDyXhzYiaicAb20duKFKmv9xXdZhpibU24UjkP0TCmd9Z6HA/640?wx_fmt=png)

![](https://mmbiz.qpic.cn/mmbiz_png/vibkgHlPVq0vGDII2wlWBSZHYWvOibzG5s0v4lSkibiaZrwoNJcr0qR3Q74EUU7Ky0YkALwWhicgTjTZZC3ITpF40WA/640?wx_fmt=png)

![](https://mmbiz.qpic.cn/mmbiz_png/vibkgHlPVq0vGDII2wlWBSZHYWvOibzG5sLR7wbefGewSXWLUaMDic1sRiaVgoS6XfAocZTg1ortY6227eSGubGvPg/640?wx_fmt=png)

**MAGTEC**  

**上海平野磁气有限公司**

上海平野磁气有限公司创建于1998年，公司主要从事节能永磁材料先端设备的引进、开发、制造和销售，是一所集高端专业技术人才的科技型企业。

  

在国内同行企业中，率先于2005年建立符合ISO9001-2000标准的质量管理体系，并通过TUV-CENT的认证，于2006年荣获CE认证证书，远销欧、美、日、韩、港、台和东南亚等世界各地，已成为日本、欧美等知名跨国企业相关设备的供应商。

  

公司凭借人才、技术及管理优势，引领着国内行业向更高的科学技术迈进，于2013年荣获上海市高新技术企业证书，2014年被批准为上海市普陀区科技小巨人企业，2015年获得上海市专利示范试点企业。公司致力于在充磁、退磁、测试、粉末磁场成型压机和探伤术设备的制造和研发。

  

目前已与多个世界500强企业及跨国公司建立合作关系，产品应用于磁性材料生产企业、电机企业、汽车、航空、微波通信等多领域。


![](https://mmbiz.qpic.cn/mmbiz_jpg/vibkgHlPVq0svhebfD6r7PqegibNW9FLiamVK9gBdcF4HYg2ia6FxJR10aoxdBKO6kSt8uPiakr3iaBpEYoZ9wxsSFSQ/640?wx_fmt=jpeg)![](https://mmbiz.qpic.cn/mmbiz_png/vibkgHlPVq0sCR1GjicN5H3JA9CTnM9VxoUy9Bd0yvn19ibwZGKBNia444otV7JxK15UuicSszIkCibouLHyjVQr0cGA/640?wx_fmt=png)![](https://mmbiz.qpic.cn/mmbiz_jpg/vibkgHlPVq0svhebfD6r7PqegibNW9FLiamErwvhicuUI9ldicWPzXL63R7M90Z8sqoMEPtuncae7nc1VaqLYLoKiboA/640?wx_fmt=jpeg)


![](https://mmbiz.qpic.cn/mmbiz_png/vibkgHlPVq0sfqJ1JicA3UjnxeCgI2rnhVnib826LrxCBmrmSdvAZhshAibDgtDsDxnlJW0IMeoyFv0gfYCK3nPzDw/640?wx_fmt=png)

File: 电机_设计_仿真/_老炮儿_磁铁铝镍钴_永磁材料常青树.md
# “老炮儿”磁铁铝镍钴，永磁材料常青树


> 原文地址: [https://mp.weixin.qq.com/s/lbveBepZwFJPMVVxiCSw0g](https://mp.weixin.qq.com/s/lbveBepZwFJPMVVxiCSw0g)

  

在磁铁的世界里，有一种材料历经百年依然不可替代——它就是铝镍钴（AlNiCo）磁铁。你可能没听过它的名字，但它默默支撑着许多关键设备，从航空仪表到实验教具，甚至在乐器里都能找到它的身影。

今天，我们就来聊聊这个“磁铁元老”的硬核实力，看看它靠什么在高温环境下依然稳如泰山。

  

![](D:\电脑文件\公众号知识库\电机_设计_仿真\_老炮儿_磁铁铝镍钴_永磁材料常青树_images\img_000_6708985fb88c.jpg)

  

## 铝镍钴磁铁：高温与耐腐蚀的硬核实力

铝镍钴磁铁主要由铝、镍、钴、铁等元素组成，有时还会加入其他微量元素来提升性能。它的最大亮点在于能在高温下保持稳定磁力，同时具备出色的耐腐蚀性。这让它在苛刻环境中成为不可或缺的选择。

### 无惧高温：稳定的“定海神针”

铝镍钴磁铁的居里温度高达 850°C，即使在 500°C 以上的高温环境，磁性能依然稳如磐石。相比其他磁铁在高温下容易“掉链子”，铝镍钴磁铁的稳定性让它成为高温传感器、仪表等设备的理想搭档。

### 耐腐蚀：经得起时间考验

铝镍钴磁铁的另一个优势是出色的耐腐蚀性。即使在潮湿或化学腐蚀环境中，它也能保持表面完整和磁性能稳定，无需额外涂层保护。这让它在户外设备或长期使用的场景中表现尤为突出。

小贴士：铝镍钴的矫顽力较低，设计时需避免强反向磁场，以防磁力减弱。

![](D:\电脑文件\公众号知识库\电机_设计_仿真\_老炮儿_磁铁铝镍钴_永磁材料常青树_images\img_001_04e9a433af86.jpg)

![](D:\电脑文件\公众号知识库\电机_设计_仿真\_老炮儿_磁铁铝镍钴_永磁材料常青树_images\img_002_6f7ac19318a1.jpg)

  

铝镍钴磁铁如何炼成？生产工艺揭秘

铝镍钴磁铁的生产主要有两种方式：铸造和烧结。它们各有特点，适合不同的需求：

铸造工艺：灵活塑造高性能

铸造工艺就像制作巧克力模具：将熔融的金属液倒入模具冷却成型，再通过精准的热处理（通常在磁场中）优化晶体结构，提升磁性能。铸造工艺适合制造形状复杂或尺寸较大的磁铁，磁力表现更出色。

![](D:\电脑文件\公众号知识库\电机_设计_仿真\_老炮儿_磁铁铝镍钴_永磁材料常青树_images\img_003_3f47904f7e5c.png)

  

### 烧结工艺：小巧精密更坚韧

烧结工艺类似制作陶瓷：将金属粉末压制成型后，在高温下烧结致密化，再进行热处理优化磁性。烧结适合生产小型、精密的磁铁，机械强度略高，尺寸精度也更优。

![](D:\电脑文件\公众号知识库\电机_设计_仿真\_老炮儿_磁铁铝镍钴_永磁材料常青树_images\img_004_4b877b260160.png)

  

小贴士：铝镍钴磁铁又硬又脆，普通钻头根本啃不动，得用磨削或电火花加工。所以设计时最好尽量简化结构，减少后期加工难度。

  

## 品质把控：一块好磁铁是怎么炼成的？

别看磁铁小，它的性能直接影响整个设备的可靠性。为了保证每块铝镍钴磁铁都达标，生产过程中至少要过三关：

1.  原料关：成分比例必须精确，差一点都可能影响性能；
    
      
    
2.  工艺关：熔炼、热处理都要严格监控，温度和时间一点不能错；
    
      
    
3.  成品关：每块磁铁都要测磁性、量尺寸、查外观，确保没有瑕疵。
    
      
    

小贴士：专业的磁性能测试仪能绘制“B-H 曲线”，就像磁铁的“体检报告”，告诉你它的剩磁、矫顽力等关键指标。

  

![](D:\电脑文件\公众号知识库\电机_设计_仿真\_老炮儿_磁铁铝镍钴_永磁材料常青树_images\img_005_5f0d087eaa45.jpg)

  

## 经典应用：这些地方离不开铝镍钴！

虽然现在稀土磁铁（比如钕铁硼磁钢）很火，但铝镍钴依然在许多领域无可替代：

-   仪器仪表：速度仪表里的核心磁源，确保读数稳定；
    
      
    
-   音频设备：复古吉他拾音器的“灵魂”，音色温暖独特；
    
      
    
-   高端领域：航空航天、原子能传感器，高温环境下依然可靠。
    

  

![](D:\电脑文件\公众号知识库\电机_设计_仿真\_老炮儿_磁铁铝镍钴_永磁材料常青树_images\img_006_9bb14cecb3bb.jpg)

![](D:\电脑文件\公众号知识库\电机_设计_仿真\_老炮儿_磁铁铝镍钴_永磁材料常青树_images\img_007_af9f48bb1e03.jpg)

  

  

## 为什么选择我们？

选择靠谱的供应商，能让项目事半功倍。我们不仅提供磁铁，更是你的专业解决方案伙伴：

-   专业技术：经验丰富的工程师团队，提供定制设计建议。
    
      
    
-   灵活定制：从特殊形状到独特性能，满足你的个性化需求。
    
      
    
-   可靠品质：优质原料、先进工艺、严格检测，品质无忧。
    
      
    
-   贴心服务：快速响应咨询，提供专业支持和完善售后。
    
      
    

  

在追求“更快更高更强”的今天，铝镍钴磁铁依然凭借其耐高温、耐腐蚀的特性，在很多应用占据一席之地。 如果您正在寻找高性能、高稳定性的铝镍钴磁铁，或者有任何关于磁材应用的技术难题，赶紧联系我们，专业工程师随时为您出谋划策！

  

![](D:\电脑文件\公众号知识库\电机_设计_仿真\_老炮儿_磁铁铝镍钴_永磁材料常青树_images\img_008_4a40eec2feb2.png)

**_立 即 咨 询_**

_**好磁材  找骏材**_

  

  

目录

![](D:\电脑文件\公众号知识库\电机_设计_仿真\_老炮儿_磁铁铝镍钴_永磁材料常青树_images\img_009_46567a292c8f.png)

上一篇

![](D:\电脑文件\公众号知识库\电机_设计_仿真\_老炮儿_磁铁铝镍钴_永磁材料常青树_images\img_010_961c3876c415.png)

[关于永磁材料，你未必知道的10个冷知识！](https://mp.weixin.qq.com/s?__biz=MzkzMDk5MzgxNg==&mid=2247483882&idx=1&sn=3897cb91cfdeb4f126fc18fb3d068c4d&scene=21#wechat_redirect)

下一篇

![](D:\电脑文件\公众号知识库\电机_设计_仿真\_老炮儿_磁铁铝镍钴_永磁材料常青树_images\img_011_961c3876c415.png)

[磁铁为什么容易碎裂？永磁材料的脆性解析](https://mp.weixin.qq.com/s?__biz=MzkzMDk5MzgxNg==&mid=2247483881&idx=1&sn=273b10dff78d5bc2a5e2e80fe3d1d71a&scene=21#wechat_redirect)

  

  

图片来源于网络，如有侵权请私信联系删除

#NdFeB #N35 #N42 #N52 #N35AH #N40SH #N42SH #N35UH #N38UH #N38EH #N45UH #N48UH #N50UH #N42EH #N45EH #SmCo #Magnets #NeodymiumMagnets #稀土永磁 #钕铁硼 #烧结钕铁硼 #粘接钕铁硼 #辐射环 #钕磁铁 #钐钴#烧结钐钴 #粘接钐钴  #耐温永磁材料 #粘接磁体 #磁组件 #磁性组件 #磁性器件 #仿真设计 #强磁 #磁性材料 #铁氧体永磁 #铁氧体软磁 #铝镍钴  #磁铁 #磁体 #磁钢 #永磁材料  #磁性材料解决方案 #橡胶磁 #柔性钕铁硼

File: 电机_设计_仿真/_荐文_电动汽车用高功率密度电机__基于材料技术的综合评述.md
# 【荐文】电动汽车用高功率密度电机——基于材料技术的综合评述

原创 Mr 晋 玩转电机设计 2021-02-13 22:57 undefined

> 原文地址: [https://mp.weixin.qq.com/s/dVp1R7WYUfxzxoahcYuNjQ](https://mp.weixin.qq.com/s/dVp1R7WYUfxzxoahcYuNjQ)

**提示**：点击上方"**玩转电机设计**"↑关注我吧

  

高功率密度电机是电动汽车等应用的主要焦点，材料技术在决定电机的性能、体积和重量方面起着重要的作用。本文讨论了先进磁性材料、导电材料和高性能永磁材料的作用和潜力。并对讨论的材料做了一款5kW永磁同步电机案例研究。

![](https://mmbiz.qpic.cn/mmbiz_png/Zlibib2pr1chyWqbOecK3qNmkVskVav2ISWnyEeugc9dmU4vIaJfxpEOCoA9QDJN4GjHXYpoQKs8ic9Mzm67SyJAg/640?wx_fmt=png)

几种电机的性能比较：  

![](https://mmbiz.qpic.cn/mmbiz_png/Zlibib2pr1chyWqbOecK3qNmkVskVav2ISw9ic8wX5Xd3ibibAqwRnLt0icJSgnA1UCYmvfscQZcppEqjJeZsfdiaLibQA/640?wx_fmt=png)

综合性能PMSM和PMa-SynRM较优。  

* * *

目前市场上乘用车的牵引电机：

* * *

![](https://mmbiz.qpic.cn/mmbiz_png/Zlibib2pr1chyWqbOecK3qNmkVskVav2ISQZDFEALlCXjGzJwb9hWjjPQYuXkZ1IfVI6LdiaHqRmOxibc58gg3v3Sg/640?wx_fmt=png)  

![](https://mmbiz.qpic.cn/mmbiz_png/Zlibib2pr1chyWqbOecK3qNmkVskVav2ISEic0GWvic6bH7iaydf3QDQGo3dMxTrfffemJ0BCG2DTNGk1KtZEgkgBnA/640?wx_fmt=png)

![](https://mmbiz.qpic.cn/mmbiz_png/Zlibib2pr1chyWqbOecK3qNmkVskVav2ISnd72FOEWoPAq4oxuibraAe8iaDqCicwpAFkq4ufP5pLXibrvaJKKTuoP4g/640?wx_fmt=png)

* * *

**材料**  

电机中的材料分为两类：

**有效材料**(active parts)，包括：铁心、绕组、永磁体、碳刷。影响功率密度

**非有效材料**(inactive parts)，包括：机壳、风扇、绝缘材料、轴等。

![](https://mmbiz.qpic.cn/mmbiz_png/Zlibib2pr1chyWqbOecK3qNmkVskVav2ISsqlwvxbicFlGB0X2YYuTiciaJibeQJJDoUYTupqSoIqpjibMThjib2OdldXA/640?wx_fmt=png)

**效率的影响因素：**  

![](https://mmbiz.qpic.cn/mmbiz_png/Zlibib2pr1chyWqbOecK3qNmkVskVav2ISS4rdRxB50Tiby2sgN031TW4UzVX55L2iahia8kHWzadSibjxxxr5CfCTrQ/640?wx_fmt=png)

绕组材料对效率的影响最大，超过铁心和永磁体。  

* * *

**软磁材料**  

![](https://mmbiz.qpic.cn/mmbiz_png/Zlibib2pr1chyWqbOecK3qNmkVskVav2ISjcAqXUwN8O08iaGw47zF1rPmG1rTvo76FiblG3gArfwGbLuIYiaLQiayjg/640?wx_fmt=png)

![](https://mmbiz.qpic.cn/mmbiz_png/Zlibib2pr1chyWqbOecK3qNmkVskVav2ISGQW4UNoibES8Uc7614cO81O3KzNKB3AlgBTsGk1oI1ZfdhXSfubiaJoQ/640?wx_fmt=png)

* * *

**导体材料**

* * *

![](https://mmbiz.qpic.cn/mmbiz_png/Zlibib2pr1chyWqbOecK3qNmkVskVav2ISibK6xCcCM8LAQ1scY7XBXmgKNQlSSEg9WvQFFDJ6ib74icWXpTQ3UeTqQ/640?wx_fmt=png)

![](https://mmbiz.qpic.cn/mmbiz_png/Zlibib2pr1chyWqbOecK3qNmkVskVav2ISqsbX79RslFdMbQWxTzkBwoPUWxbRqKMib81lqZib2VRbnkCyUoYHIftA/640?wx_fmt=png)

* * *

**永磁材料**  

![](https://mmbiz.qpic.cn/mmbiz_png/Zlibib2pr1chyWqbOecK3qNmkVskVav2ISe2zz6tnKmXpwy6ibjRK5aQzToXic8Q4qxVH2vWHibdNWjFib96pRS8Heyg/640?wx_fmt=png)

![](https://mmbiz.qpic.cn/mmbiz_png/Zlibib2pr1chyWqbOecK3qNmkVskVav2ISJMLLebt2XDaEPwM3nABiaKLuNbCMZGdJZQVVdYnnrAhIjpfIetfzrJA/640?wx_fmt=png)

![](https://mmbiz.qpic.cn/mmbiz_png/Zlibib2pr1chyWqbOecK3qNmkVskVav2ISw1OXSNBII6lrnn8rgzCTaNEibumMibk3Bab0tuwoE0qoHYdD26CamFcg/640?wx_fmt=png)

![](https://mmbiz.qpic.cn/mmbiz_png/Zlibib2pr1chyWqbOecK3qNmkVskVav2IScpHNdhMDay322Dv2FiaedZLNeYeDAtEb2UA8TOGkFXcjRavzwPWl5CA/640?wx_fmt=png)

* * *

**案例**

![](https://mmbiz.qpic.cn/mmbiz_png/Zlibib2pr1chyWqbOecK3qNmkVskVav2IS4Q0WiaZQLlU0kg8tvbMxN5SbcHvSDXfwj7micgujJ07ZX0sbdmSQ0J3g/640?wx_fmt=png)

分别对比了不同铁心材料、不同导体材料、不同永磁材料情况下的电机性能  

![](https://mmbiz.qpic.cn/mmbiz_png/Zlibib2pr1chyWqbOecK3qNmkVskVav2IS5uKNFtWBobb1ycP5ZlkWjk77IP4ZuQXIJibH2aPWHU4huwZzD0SBmrA/640?wx_fmt=png)

![](https://mmbiz.qpic.cn/mmbiz_png/Zlibib2pr1chyWqbOecK3qNmkVskVav2IS7IJzg34iaG0XROklR6zlwicooYAGct3GLoIY1QDp0FHLpb0XsdreUjrg/640?wx_fmt=png)

  

* * *

原文：《High Power Density Electrical Machines for Electric Vehicles—Comprehensive Review Based on Material Technology 》——

P. Ramesh and N. C. Lenin，School of Electrical Engineering, VIT Chennai, India

* * *

原文下载，QQ群：364941038

**欢迎留言讨论！**  

欢迎推荐优秀文献、国外电机最新咨询！

  

长按图片，识别二维码，关注我哟

> ![](https://mmbiz.qpic.cn/mmbiz_png/Zlibib2pr1chzNcu6qMRl2WxjwggF06sYxn6hbRNY8he3vQqpBtASSjxRJiaibRibxuA9ga03FPBLBiaMo4jrbzPoOXg/640?wx_fmt=jpeg)

File: 电机_设计_仿真/一文了解软磁铁氧体材料行业.md
# 一文了解软磁铁氧体材料行业

原创 电机新视界 2022-01-21 10:29 undefined

> 原文地址: [https://mp.weixin.qq.com/s/Fm3\_-QXdvbQf98swE5E3rw](https://mp.weixin.qq.com/s/Fm3_-QXdvbQf98swE5E3rw)

**点击蓝字**

**关注我们**

![](https://mmbiz.qpic.cn/mmbiz_jpg/vibkgHlPVq0teiceibxaxXjXW1A56HF7tkg1BqF80Fy26bEAcYgkwymmYr8esIUc8xHrJXFogdcvjAtgMicfQLJOLA/640?wx_fmt=jpeg)  

**来源：电子材料圈**  

软磁性材料是磁性材料中应用最广泛、种类最多的材料之一，对其性能的要求常因应用而异，但通常都希望材料的磁导率μ要高、矫顽力Hcj和损耗Pc要低。软磁性材料经历了金属软磁性材料、铁氧体软磁性材料和非晶纳米晶软磁合金等几个发展阶段。

**铁氧体软磁材料整体呈现上涨趋势，但是呈现较强的周期性**

2013-2018年我国铁氧体软磁材料产量整体来看呈现增长趋势。2018年中国软磁铁氧体产量约23.92万吨，约占全球的80%。2018年软磁铁氧体在终端应用方面，家电、汽车、电脑等传统领域的应用比率下降，云计算、大数据、5G、物联网、无线充电、服务器、NFC、新能源汽车、逆变器等领域需求增速较高。

![](https://mmbiz.qpic.cn/mmbiz_png/YNs8V15phY1nkvPVPibgQWtVZ638mic3MbiagCYCZcGsFzVsWichZDjshwtNY6oAZVKmUibWavtGLoRoHgUgVIMnzGA/640?wx_fmt=png)

2017年软磁铁氧体磁性材料应用最大的领域为电动机领域，占比为47.6%。2017年变压器和发电机的应用占比分别为21.8%和18%。

![](https://mmbiz.qpic.cn/mmbiz_png/YNs8V15phY1nkvPVPibgQWtVZ638mic3MbpubJ9vDn9o8GHFXic0HHKj81jSSDJeHPgCx9IfdaZBTzzFp9dosMPsQ/640?wx_fmt=png)

**铁氧体软磁材料高端技术依然在欧美日企业手中**

据前瞻不完全统计，中国从事铁氧体软磁材料生产的企业约有200多家，且大多数企业生产规模较小，年生产能力在500吨以下，仅有几家企业能达到上万吨的产能。

全球软磁铁氧体产能主要集中在日本和中国，日本主要是技术领先，中国大陆在产量上占据优势。知名企业有日本TDK、FDK，中国横店东磁、天通股份等。

![](https://mmbiz.qpic.cn/mmbiz_png/YNs8V15phY1nkvPVPibgQWtVZ638mic3MbgUk7NG0hquHVZRAIqqAQtP2t5smOeXwfy59xvJugQuib5okt00UTeZA/640?wx_fmt=png)

**铁氧体软磁材料产品结构主要以锰锌铁氧体为主，但是应用需求主要在电动机**

我国软磁铁氧体最常见的是锰锌铁氧体和镍锌铁氧体，分别占总产量的比重为70%和10%，此外，镁锌铁氧体占比为8%，锂锌铁氧体占比为6%。

![](https://mmbiz.qpic.cn/mmbiz_png/YNs8V15phY1nkvPVPibgQWtVZ638mic3Mbynyco9OEqqJL3Lc8ArLbNPC5UA90R7VZlibibKuMtvVkqxticiax7tvRTA/640?wx_fmt=png)

从铁氧体软磁材料的需求结构来看，2017年金属软磁应用最大领域为电动机领域，占比为47.6%，其次为变压器领域，占比为25.5%。

![](https://mmbiz.qpic.cn/mmbiz_png/YNs8V15phY1nkvPVPibgQWtVZ638mic3MbQBWzqvlgZcjQLGnrqE6ib9icYlicoSFrMLGX6N8zGHKf9LnO8udAq3dBw/640?wx_fmt=png)

**铁氧体软磁材料将朝向行业集中度提升的趋势发展**

尽管国内磁性材料产量雄霸全球，但市场话语权却令人汗颜。中国作为全球最大的制造业国家，拥有数量庞大的终端客户及下游电子元器件、电机工厂，为磁性材料产业的发展提供了优渥的土壤。

磁性材料行业协会的数据显示，国内磁性材料企业数量全球第一，直接从事磁性材料制造加工的企业约有1000家。但2017年国内磁性材料总市场规模加起来仅约700亿元。日本仅TDK一家企业一年的产值就达到60多亿美元。国内磁性材料产业表现为企业多、小、散，企业利润低、生产成本高，产品一致性与合格率低等情况。随着行业标准不断加强，环保政策执行愈加严格，未来预计行业将会进行洗牌，行业集中度将会迅速提升。

以上数据来源参考前瞻产业研究院发布的《中国磁性材料行业市场前瞻与投资战略规划分析报告》

File: 电机_设计_仿真/下一代先进电机会采用什么材料和架构_.md
# 下一代先进电机会采用什么材料和架构？

原创 电机新视界 2024-03-22 17:00 上海

> 原文地址: [https://mp.weixin.qq.com/s/LbZDKY3I2f1Sp2kPr-gRSg](https://mp.weixin.qq.com/s/LbZDKY3I2f1Sp2kPr-gRSg)

![](https://mmbiz.qpic.cn/mmbiz_jpg/vibkgHlPVq0vE2ZIG5VErUiaic5Uovdb28y7P5QYtqjXS963OUGN1gZticMCCPchusnOMBhEuCvwJ9JdO7pugDP1XA/640?wx_fmt=jpeg&from=appmsg)

  

**

来源：电驱工匠

  

在双碳战略布局下，驱动电机作为新能源汽车的核心部件，需更加注重高效化、小型化、智能化的发展。近年来，为进一步提升驱动电机的功率密度、效率等核心指标和降低成本，电机企业不断研发高性能电机产品，**少/无重稀土永磁体、6.5%Si高硅钢、软磁复合材料、非晶/纳米晶合金等关键材料**倍受重视。此外，集中式驱动虽是当前的主流，但轮边电机、轮毂电机等分布式驱动技术因具有传递路径短、可实现轴间或轮间力矩独立控制等优势也一直是研究热点。

  

![](https://mmbiz.qpic.cn/sz_mmbiz_png/DpeVq9ia7Ft88h575OpLw4uIq8fFnlhgykiaHr26OlVwvsibyyPQ3ibU3PqeVIG4Rs6bjvWuU6pAK6fkASz5SAVmpQ/640?wx_fmt=png&wxfrom=13&wx_lazy=1&wx_co=1)

  

然而，新型驱动电机发展也面临一些问题，如创新驱动电机的某些关键材料还存在工艺难、成本高等痛点，分布式驱动尤其是轮毂驱动仍存在操控性差、成本高、可靠性低等难题，还需要进一步验证以推动在更多车型上的应用。

  

以下主要从驱动电机先进材料、分布式驱动两大维度展开。

  

  

  

**驱动电机先进材料**

  

  

-   影响驱动电机性能和成本的关键材料包括永磁体、硅钢片、铜线等，未来需要重点开发高强度、低损耗的电工钢和新型软磁材料，耐高温的少重稀土/无重稀土永磁体，高电导率、低损耗的超级铜线以及耐电晕、高导热率的绝缘系统等。
    
-   新型软磁材料包括6.5%Si高硅钢、非晶/纳米晶合金、软磁复合材料等。6.5%Si高硅钢制造工艺复杂，导致质量控制难、生产效率低、成本高；非晶/纳米晶合金饱和磁密低，材料薄、脆、硬，加工困难，更适用于超高速、高电频率电机。
    

![](https://mmbiz.qpic.cn/sz_mmbiz_png/DpeVq9ia7Ft88h575OpLw4uIq8fFnlhgyBnK1nr8IJuntGl8EzOK9Q2icVxtVtQD0C1nzAVaHRJ9gUDSlV6L5kmA/640?wx_fmt=png&wxfrom=5&wx_lazy=1&wx_co=1)

-   钕铁硼材料仍是最重要的稀土永磁材料，采用Nd-Fe-B快淬热形变技术永磁体MQ3材料是新型永磁材料重点关注之一。减少重稀土用量是当前重点研发方向，晶粒细化技术、晶间技术、晶间扩散技术、综合性技术等是攻关重点。此外，电励磁电机不需要使用永磁体，也是行业关注和潜在的产品选择之一。  
    

  

  

  

  

**分布式驱动**

  

  

-   分布式驱动是未来电动化发展进程的重要选择，与自动驾驶相互赋能。分布式驱动包括扭矩分配和控制、驱动防滑控制、容错控制和功能安全等关键技术，同时由于分布式驱动在操控性、成本等方面仍具有一定挑战，可能率先在高端乘用车和特种车辆（性能要求高且成本不敏感）实现应用。
    

  

![](https://mmbiz.qpic.cn/sz_mmbiz_png/DpeVq9ia7Ft88h575OpLw4uIq8fFnlhgy3zTOQZaSwT6hsWHRdXt1jicoCJ3pdGEEibPvibjyLDnWvjqukoZvUDZNg/640?wx_fmt=png&wxfrom=5&wx_lazy=1&wx_co=1)

-   轮边电机和轮毂电机是分布式驱动的两条重要技术路线。轮边电机可充分发挥深度集成电驱动总成的机电热磁多领域设计优势，实现驱动电机和减速器总成系统的小型和轻量化。与轮毂电机相比较，轮边电机工程设计难度较低，但仍存在成本挑战。  
    

  

![](https://mmbiz.qpic.cn/sz_mmbiz_jpg/DpeVq9ia7Ft88h575OpLw4uIq8fFnlhgyencbd0BX3pGx5pBN9yeqEoCoYMDcKsXaq7BvdQprAtP0iaqRQBo2otA/640?wx_fmt=jpeg&wxfrom=5&wx_lazy=1&wx_co=1)

-   轮毂电机面临散热、密封、控制、抗冲击等多维度技术难题，在乘用车领域的大规模量产应用仍有较长的路要走，需要在高效热导与冷却散热技术，防尘防水、低阻动密封技术，一体化角模块技术等工程化设计和验证方面需要重点突破。文章来源 ：节能与新能源汽车技术路线图
    
      
    

![](https://mmbiz.qpic.cn/sz_mmbiz_png/DpeVq9ia7Ft88h575OpLw4uIq8fFnlhgyuykhwtxlehjMicyJ5g0Ejs4HAVCCXwHDljZygQwwR8KBpKaiaFNYgCdA/640?wx_fmt=png&wxfrom=5&wx_lazy=1&wx_co=1)


![](https://mmbiz.qpic.cn/mmbiz_png/vibkgHlPVq0s3XKZR1KtlxFAuIoGYBDeHH3cUQjZhhwP3ibXQ70NSJO9zrLzszLTuWdV18EcNU3gKvQ0G5AfvRMA/640?wx_fmt=png&from=appmsg)


![](https://mmbiz.qpic.cn/mmbiz_png/vibkgHlPVq0vTicAlmdAM5kmIicsPkDYY96WxUU7Fgeicr3EF8TShjxlP65ccvCvqh45flVSeAdLP2t4dNfPxicjicww/640?wx_fmt=png&from=appmsg)

File: 电机_设计_仿真/不同类电机对磁性材料有什么要求_.md
# 不同类电机对磁性材料有什么要求？

原创 电机新视界 2024-09-13 17:00 上海

> 原文地址: [https://mp.weixin.qq.com/s/TdbfjcG6oAHI-wCYCLMDFQ](https://mp.weixin.qq.com/s/TdbfjcG6oAHI-wCYCLMDFQ)

[![](https://mmbiz.qpic.cn/mmbiz_jpg/vibkgHlPVq0s1u4ztdWjDoyDhYIW9MOhDMGrAzeDVuvZ2dfZib765WVhdyXHexcxMPBNzR0QYNDlLNEbmuUSibq4w/640?wx_fmt=jpeg&from=appmsg)](https://mp.weixin.qq.com/s?__biz=Mzg4NzgyMjIwNg==&mid=2247526151&idx=1&sn=f2ad16b6fe06f9d5bd954057834bb252&scene=21#wechat_redirect)

[![](https://mmbiz.qpic.cn/mmbiz_jpg/vibkgHlPVq0t8PE1jut6syNaXWztwMIKfloy7NO3ltUjCw33CwMdkozLu7wSA3UI6qibZLEn27wSRVUEjCYBfiaFA/640?wx_fmt=jpeg&from=appmsg)](https://mp.weixin.qq.com/s?__biz=MzI0MDU0NDMyMQ==&mid=2247717560&idx=1&sn=e29e07e0eb7d394a5b7ff41eff76da7e&scene=21#wechat_redirect)


来源：旺材伺服与运动控制

**1**

**不同类电机对磁性材料的要求**

###   

### 不同类的电机由于其使用的要求和环境不同，必对磁钢有着不同的要求。以下分三部分叙述：着重介绍直流电机、无刷电机对磁钢的不同要求。

  

### 直流电机和无刷电机均会采用磁瓦或磁环，但两者的主要不同点是对其充磁的要求不同。在充磁波形中，主要可以通过观察波形中的着几个参数来判断充磁的好坏：平均极值、极差和面积（或占空比）。平均极值是表明充磁或磁钢的性能是否达到产品的要求；极差表明充磁的均匀度如何；面积（或占空比）表明充磁波形的大小，在同等极值下，它的大小决定了电机的出力大小，但是，它越大，电机的定位转矩越大，旋转起来的手感不好。一般在直流电机中，要求出力大，故占空比较大；而无刷电机则要求旋转平稳，它有一个指标——力矩波动，特别是在低速下，力矩波动越小，就要求充磁波形越接近正弦波。这也就是我们要求充磁波形的上升沿要平稳、缓慢上升。

  

**2**

**不同类电机对充磁的极数要求**

###   

### **在这里我们首先讲一下充磁的种类：**

  

### a．磁环的外充——即在磁环的外表面充有磁极，一般用于电机的转子；

  

### b．磁环的内充——即在磁环的内表面充有磁极，一般用于电机的定子或外转子；

  

### c．磁环的斜充——即在转子的表面所充的磁极与磁环两端面成小于90°的角；

  

### d．轴向充磁——即沿着磁环、磁片的轴心上下充磁，其中又可分为：

### ⑴轴向2极充磁——即磁件的一端为N极，另一端为S极，是最简单的充磁；

### ⑵轴向单面多极充磁——主要产品为磁片，即在磁件的一个表面充有2个以上的磁极；

### ⑶轴向双面多极充磁——即在磁件的双面都充有2个以上的磁极，且极性相反。

### 对于轴向单面或双面多极充磁，单面的表磁比双面的要高，但单面充磁的另一面表磁很低，其实单面的两面表磁相加与双面的相加是相同的。

  

### e．辐向充磁——顾名思义，辐向充磁即充磁磁场从圆心向四周辐射。对磁环来说，充磁后形成内圆表面全部呈一个极性，外圆表面呈一个极性；而对于磁瓦，起辐向充磁的效果比普通的充磁效果要好，它能使磁瓦的内弧面的各点表磁较为相近。

  

### 一般讲到极数，指电机的多极充磁。对于磁环来说，2极磁环大多用于小型直流电机，部分会有4极；而步进电机、无刷电机、同步电机所用磁环有4、6、8、10….等偶数极。

###   

**3**

从磁体的形状、极数来判断其应用场合

###   

### 对于磁瓦而言，一般就用于直流电机和无刷电机中，而在直流电机中，以2极和4极居多，这可根据其圆心角来判断，在前面以讲过。无刷电机用磁瓦作为定子时，一般都超过6极，故其圆心角远远小于直流电机用的磁瓦；但磁瓦作为无刷电机的转子时，可有4、6以上的极数，对于4极来说，转子是外表面充磁，且由于要拼成一个圆，其圆心角接近90°，这一点可区别于直流电机。若是磁环，主要是区分步进电机、无刷电机和同步电机。步进电机所用磁环的外径较小，大部分在20左右，很少超过30的，且其壁厚较薄，在1.0-1.5之间；其极数较多，在10极以上，有的可达50极。无刷电机的磁环一般直径大于20，极数在4-12极之间，且其壁厚多在1.5-5.0之间。小型同步电机的磁环在20-40之间，极数为8-16极，壁厚在1.0-3.0。  

  

### **注塑磁、粘结NdFeB、烧结NdFeB的不同点及其常规应用**

### 注塑磁、粘结NdFeB、烧结NdFeB三种材料是小型电机常用的，特别是前二种。这三种材料各有其特点，在此仅作简单概括。

###   

  

**4**

性能参数的不同，应用特点

###   

### 它们的性能是递增的，价格同样如此，这就决定了它们各自的应用。注塑磁又分注塑铁氧体和注塑NdFeB，其粘结体有尼龙6、12和PPS，尼龙比PPS略便宜，但它组成的磁件表面光洁度、强度、耐温都比PPS的差。它们的共同特点是可以和各种零件或轴一起注塑，以保证产品的质量。注塑铁氧体磁件又分各向同性（等方性）与各向异性（异方性），各向同性的磁能积较低，在1.5MGOe左右，各向异性的磁能积在2.1 MGOe左右。其主要用于量大面广的产品，如玩具电机、空调用步进电机、风机等。注塑NdFeB的最高磁能积在6.0MGOe左右，若用进口原料可达6.5MGOe，但价格较高。目前，注塑NdFeB的应用还不广泛，主要是不为大家熟知，其实它可替代较多的低能积的粘结NdFeB磁件，特别是在步进电机中以及带轴注塑的转子。  
  

### 粘结NdFeB是在高性能产品中应用最为广泛的，上可进入烧结NdFeB的产品，下可进入铁氧体的产品，这主要是其性能介于两者之间，而且它属于各向同性，适合各种充磁方式。它的缺点是耐温较差，最高为150℃，这也就决定了其适用于小型电机和控制电机，对驱动类电机要看具体情况。

  

### 烧结NdFeB因其较高的性能而得以广泛应用，但目前主要用于驱动类电机。在我们所说的电机中，主要为无刷电机和交流伺服电机，且以瓦形为主，因为目前的烧结NdFeB均以单向取向为主，即磁件只能一个方向充磁，故其无法做成磁环进行2极以上的充磁。现在开发的辐向取向烧结NdFeB，即可做到这一点。两者的区别是在压制时的取向方向不同，但辐向产品的模具较为复杂，对磁件要有模具费。辐向取向烧结NdFeB磁环首先将在无刷电机和交流伺服电机中得到应用，这是由两者的价格所决定的。采用辐向取向，即使对磁瓦也是非常有益的，其充磁后的波形接近矩形波，而非马鞍形。

  

**5**

**互换的可能性与结果**

###   

### 一般来说，在同种材料中，性能高低的替换较容易，而不同的材料替换，虽然也是性能的不同，但有极大的区别，必须对电机的结构作出变动，否则，即使用高性能的材料替换低性能的，也不能得到好的性能。一般高替低，结构变小，低替高，反之。

  

**6**

**如何从电机的运行结果来判断磁性材料的优劣**

### 

### **电机的力矩大小**

### 一般来说，电机力矩大，磁钢性能高，小则低。在小电机中对定位转矩希望要小，即电机从静止到转动的瞬间的扭矩，主要由充磁波形和铁芯槽形决定。

###   
**电机的转速高低**

### 电机的转速有空载转速和负载转速，当讨论转速与磁钢性能高低关系时，应排除由电机其它阻力矩的影响。空载转速高，磁性能低，反之，磁性能高；负载转速高，磁性能高，反之，磁性能低。

###   
**电机的电流大小**

### 电机的电流也有空载电流和负载电流，当讨论电流与磁钢性能高低关系时，同样应排除由电机其它阻力矩的影响。空载电流大，磁性能低，反之，磁性能高，但这一点在电机中并不明显，空载电流的大小与绕组的电阻关系更大；负载电流大，磁性能低，反之，磁性能高。

  

### **以上的关系我们可用下表来说明：**

  项目

  

力矩

空载转速

负载转速

空载电流

负载电流

大

小

高

低

高

低

大

小

大

小

磁性能

高

低

低

高

高

低

低

高

低

高

### 其实三者是相互关联的，对于磁性能的改变要综合考虑。

  


![](https://mmbiz.qpic.cn/mmbiz_jpg/vibkgHlPVq0vGA8SrFiacwDO8TjaicHNoAMTrDLQPcpOhvGOFhdZkUGXDw4UC6NCymXYJmwdmBSSluicuwZkxibXibjQ/640?wx_fmt=jpeg&from=appmsg)![](https://mmbiz.qpic.cn/mmbiz_jpg/vibkgHlPVq0uvwUyrFWszpp9eIGyDibzTRGtuJD4wgepVTRmtwU9x1PP28X6vB0fFOzebt0zQtgfPhPbXpTZM8dg/640?wx_fmt=jpeg&from=appmsg)![](https://mmbiz.qpic.cn/mmbiz_png/vibkgHlPVq0s2cdPOwTWgsSfzkhVTn3PSF8TM2U217jHJaFWgRbGL5MrtpRXfTP9CtYJAR2n35XkklSk9EFIP4Q/640?wx_fmt=png&from=appmsg)


![](https://mmbiz.qpic.cn/mmbiz_png/vibkgHlPVq0vTicAlmdAM5kmIicsPkDYY96WxUU7Fgeicr3EF8TShjxlP65ccvCvqh45flVSeAdLP2t4dNfPxicjicww/640?wx_fmt=png)

File: 电机_设计_仿真/不同类电机对磁性材料的要求.md
# 不同类电机对磁性材料的要求

原创 电机新视界 2023-01-23 16:28 安徽

> 原文地址: [https://mp.weixin.qq.com/s/2xUFyqJNL2PzDORo2jxjFw](https://mp.weixin.qq.com/s/2xUFyqJNL2PzDORo2jxjFw)

**点击下方**

**关注我们**

**

**来源：网络**

**1**

**不同类电机对磁性材料的要求**

###   

### 不同类的电机由于其使用的要求和环境不同，必对磁钢有着不同的要求。以下分三部分叙述：着重介绍直流电机、无刷电机对磁钢的不同要求.

  

### 直流电机和无刷电机均会采用磁瓦或磁环，但两者的主要不同点是对其充磁的要求不同。在充磁波形中，主要可以通过观察波形中的着几个参数来判断充磁的好坏：平均极值、极差和面积（或占空比）。平均极值是表明充磁或磁钢的性能是否达到产品的要求；极差表明充磁的均匀度如何；面积（或占空比）表明充磁波形的大小，在同等极值下，它的大小决定了电机的出力大小，但是，它越大，电机的定位转矩越大，旋转起来的手感不好。一般在直流电机中，要求出力大，故占空比较大；而无刷电机则要求旋转平稳，它有一个指标——力矩波动，特别是在低速下，力矩波动越小，就要求充磁波形越接近正弦波。这也就是我们要求充磁波形的上升沿要平稳、缓慢上升。

###   

###   

**2**

**不同类电机对充磁的极数要求**

###   

### **在这里我们首先讲一下充磁的种类：**  

  

### a．磁环的外充——即在磁环的外表面充有磁极，一般用于电机的转子；

  

### b．磁环的内充——即在磁环的内表面充有磁极，一般用于电机的定子或外转子；

  

### c．磁环的斜充——即在转子的表面所充的磁极与磁环两端面成小于90°的角；

  

### d．轴向充磁——即沿着磁环、磁片的轴心上下充磁，其中又可分为：

### ⑴轴向2极充磁——即磁件的一端为N极，另一端为S极，是最简单的充磁；

### ⑵轴向单面多极充磁——主要产品为磁片，即在磁件的一个表面充有2个以上的磁极；

###  ⑶轴向双面多极充磁——即在磁件的双面都充有2个以上的磁极，且极性相反。

### 对于轴向单面或双面多极充磁，单面的表磁比双面的要高，但单面充磁的另一面表磁很低，其实单面的两面表磁相加与双面的相加是相同的。

  

### e．辐向充磁——顾名思义，辐向充磁即充磁磁场从圆心向四周辐射。对磁环来说，充磁后形成内圆表面全部呈一个极性，外圆表面呈一个极性；而对于磁瓦，起辐向充磁的效果比普通的充磁效果要好，它能使磁瓦的内弧面的各点表磁较为相近。

  

### 一般讲到极数，指电机的多极充磁。对于磁环来说，2极磁环大多用于小型直流电机，部分会有4极；而步进电机、无刷电机、同步电机所用磁环有4、6、8、10….等偶数极，

###   

**3**

从磁体的形状、极数来判断其应用场合

###   

### 对于磁瓦而言，一般就用于直流电机和无刷电机中，而在直流电机中，以2极和4极居多，这可根据其圆心角来判断，在前面以讲过。无刷电机用磁瓦作为定子时，一般都超过6极，故其圆心角远远小于直流电机用的磁瓦；但磁瓦作为无刷电机的转子时，可有4、6以上的极数，对于4极来说，转子是外表面充磁，且由于要拼成一个圆，其圆心角接近90°，这一点可区别于直流电机。若是磁环，主要是区分步进电机、无刷电机和同步电机。步进电机所用磁环的外径较小，大部分在20左右，很少超过30的，且其壁厚较薄，在1.0-1.5之间；其极数较多，在10极以上，有的可达50极。无刷电机的磁环一般直径大于20，极数在4-12极之间，且其壁厚多在1.5-5.0之间。小型同步电机的磁环在20-40之间，极数为8-16极，壁厚在1.0-3.0。  

  

### **注塑磁、粘结NdFeB、烧结NdFeB的不同点及其常规应用**

### 注塑磁、粘结NdFeB、烧结NdFeB三种材料是小型电机常用的，特别是前二种。这三种材料各有其特点，在此仅作简单概括。

###   

**4**

性能参数的不同，应用特点

###   

### 它们的性能是递增的，价格同样如此，这就决定了它们各自的应用。注塑磁又分注塑铁氧体和注塑NdFeB，其粘结体有尼龙6、12和PPS，尼龙比PPS略便宜，但它组成的磁件表面光洁度、强度、耐温都比PPS的差。它们的共同特点是可以和各种零件或轴一起注塑，以保证产品的质量。注塑铁氧体磁件又分各向同性（等方性）与各向异性（异方性），各向同性的磁能积较低，在1.5MGOe左右，各向异性的磁能积在2.1 MGOe左右。其主要用于量大面广的产品，如玩具电机、空调用步进电机、风机等。注塑NdFeB的最高磁能积在6.0MGOe左右，若用进口原料可达6.5MGOe，但价格较高。目前，注塑NdFeB的应用还不广泛，主要是不为大家熟知，其实它可替代较多的低能积的粘结NdFeB磁件，特别是在步进电机中以及带轴注塑的转子。  
  

### 粘结NdFeB是在高性能产品中应用最为广泛的，上可进入烧结NdFeB的产品，下可进入铁氧体的产品，这主要是其性能介于两者之间，而且它属于各向同性，适合各种充磁方式。它的缺点是耐温较差，最高为150℃，这也就决定了其适用于小型电机和控制电机，对驱动类电机要看具体情况。

  

### 烧结NdFeB因其较高的性能而得以广泛应用，但目前主要用于驱动类电机。在我们所说的电机中，主要为无刷电机和交流伺服电机，且以瓦形为主，因为目前的烧结NdFeB均以单向取向为主，即磁件只能一个方向充磁，故其无法做成磁环进行2极以上的充磁。现在开发的辐向取向烧结NdFeB，即可做到这一点。两者的区别是在压制时的取向方向不同，但辐向产品的模具较为复杂，对磁件要有模具费。辐向取向烧结NdFeB磁环首先将在无刷电机和交流伺服电机中得到应用，这是由两者的价格所决定的。采用辐向取向，即使对磁瓦也是非常有益的，其充磁后的波形接近矩形波，而非马鞍形。

  

**5**

**互换的可能性与结果**

###   

### 一般来说，在同种材料中，性能高低的替换较容易，而不同的材料替换，虽然也是性能的不同，但有极大的区别，必须对电机的结构作出变动，否则，即使用高性能的材料替换低性能的，也不能得到好的性能。一般高替低，结构变小，低替高，反之。

  

**6**

**如何从电机的运行结果来判断磁性材料的优劣**

###   

### **电机的力矩大小**

### 一般来说，电机力矩大，磁钢性能高，小则低。在小电机中对定位转矩希望要小，即电机从静止到转动的瞬间的扭矩，主要由充磁波形和铁芯槽形决定。

###   
**电机的转速高低**

### 电机的转速有空载转速和负载转速，当讨论转速与磁钢性能高低关系时，应排除由电机其它阻力矩的影响。空载转速高，磁性能低，反之，磁性能高；负载转速高，磁性能高，反之，磁性能低。

###   
**电机的电流大小**

### 电机的电流也有空载电流和负载电流，当讨论电流与磁钢性能高低关系时，同样应排除由电机其它阻力矩的影响。空载电流大，磁性能低，反之，磁性能高，但这一点在电机中并不明显，空载电流的大小与绕组的电阻关系更大；负载电流大，磁性能低，反之，磁性能高。

  

### **以上的关系我们可用下表来说明：**

  项目

  

力矩

空载转速

负载转速

空载电流

负载电流

大

小

高

低

高

低

大

小

大

小

磁性能

高

低

低

高

高

低

低

高

低

高

### 其实三者是相互关联的，对于磁性能的改变要综合考虑

  

  

**知识回顾**

**电机政策：**

[电机行业“未来出路”及2023市场发展趋势展望！](https://mp.weixin.qq.com/s?__biz=Mzg3MzY5OTQ5OQ==&mid=2247534719&idx=1&sn=c8e3e2ccf96af9a6164a1a8b95636a4c&chksm=cede09bbf9a980ad79c8d5f74254a5ab6a3e1ba793592b572264d9841d9c104c96eb698e4ad3&token=66697538&lang=zh_CN&scene=21#wechat_redirect)

  

[政策加力电机出口全年增速有望超10%！](https://mp.weixin.qq.com/s?__biz=Mzg3MzY5OTQ5OQ==&mid=2247532467&idx=1&sn=44465227804341d3c41aa56853f48f1c&chksm=cede3e77f9a9b7613728fb6fc8f003900c958a1e67be817f613dda6e4d7e7f858ff2f45d8f66&token=66697538&lang=zh_CN&scene=21#wechat_redirect)

  

# [工信部22年将电机列为重点用能专项监察对象，高效电机市场迎来爆发期](https://mp.weixin.qq.com/s?__biz=Mzg3MzY5OTQ5OQ==&mid=2247531789&idx=1&sn=1f19abf4671ee606cde5a6e3edf832ea&chksm=cede3cc9f9a9b5df405a345ead88b9c09118334a2f609e16aa29780eb9f5056b71d2150e19fc&token=66697538&lang=zh_CN&scene=21#wechat_redirect)

  

电机标准：

  

[重磅：节能标准将再度升级，高效电机或将成爆款！](https://mp.weixin.qq.com/s?__biz=Mzg3MzY5OTQ5OQ==&mid=2247536603&idx=1&sn=8fdb27613e85b06a5da9912ec460defc&chksm=cede0e1ff9a98709fe2e8aa9e4f6e040df309f9d7d2390f9a315d5dea5e47ee19ff2bf143026&token=66697538&lang=zh_CN&scene=21#wechat_redirect)

  

[【重磅】5部门发布最新电机能效准入水平！虚标能效将被重点打击整治！](https://mp.weixin.qq.com/s?__biz=Mzg3MzY5OTQ5OQ==&mid=2247535908&idx=3&sn=6eec1347ec795a83176cc4f901ec55fa&chksm=cede0ce0f9a985f64ce0e07697e68c6ddb191072645aa6d8de6370bcd597bb610675d2897b02&token=66697538&lang=zh_CN&scene=21#wechat_redirect)

![](D:\电脑文件\公众号知识库\电机_设计_仿真\不同类电机对磁性材料的要求_images\img_000_31a98b8e3167.jpg)


  

![](D:\电脑文件\公众号知识库\电机_设计_仿真\不同类电机对磁性材料的要求_images\img_001_ec5921db28d2.png)

File: 电机_设计_仿真/什么是磁性材料_如何分类_.md
# 什么是磁性材料，如何分类？

原创 电机新视界 2022-03-27 17:21 undefined

> 原文地址: [https://mp.weixin.qq.com/s/ika9T-kpkXfESQiGsdJVfg](https://mp.weixin.qq.com/s/ika9T-kpkXfESQiGsdJVfg)

**点击蓝字**

**关注我们**

[![](D:\电脑文件\公众号知识库\电机_设计_仿真\什么是磁性材料_如何分类__images\img_000_0cdbef7924ed.png)](https://mp.weixin.qq.com/s?__biz=MzI0MDU0NDMyMQ==&mid=2247604627&idx=1&sn=088f72297c96fac8deab834e6782c326&scene=21#wechat_redirect)

**来源：今日电机**  

  

具有北极和南极（磁偶极子）的微型磁铁的集合称为磁性体，世界上的物质是由原子、分子和其他受磁作用影响的粒子组成的，这些都是磁偶极子，可以说，所有材料最终都是某种类型的磁性材料。在这些材料中，那些具有特别强的磁偶极子且具有特殊的磁性能，使其具有实用价值的材料被称为磁性材料。特殊磁性是指饱和磁化强度、磁导率和矫顽力的磁性值，磁性材料的材料具有排列磁性材料的独特方式。

  

![](D:\电脑文件\公众号知识库\电机_设计_仿真\什么是磁性材料_如何分类__images\img_001_c661bc4c84a6.png)

磁性材料磁偶极的对比

  

图 a为普通材料中磁偶极子排列的示意图，这些磁偶极子在各个方向上都是随机定向的，所以这不是一种强磁性材料。另一方面，磁偶极子都在一个方向上排列，因为具有这种结构的材料可以表现出很强的磁性，这种磁性被称为铁磁性，铁磁性的材料有两种：**铁磁体和亚铁磁体。**

  

![](D:\电脑文件\公众号知识库\电机_设计_仿真\什么是磁性材料_如何分类__images\img_002_7c31ecc2cb2b.png)

  

**磁性材料的类型**

  

当从功能角度对实际使用的磁性材料进行分类时，通常有两种类型，一种叫作软磁材料，另一种叫作硬磁材料。在这里，软和硬是根据每种材料中的磁偶极子对外部磁场的反应来命名的。

  

![](D:\电脑文件\公众号知识库\电机_设计_仿真\什么是磁性材料_如何分类__images\img_003_846f90bcc854.png)

图 c:磁性材料的类型

  

图（c）是这些材料的示意图。当外部磁场H作用于磁性体时，如果材料中的磁偶极子容易朝向外加磁场的方向，并且容易跟随外部磁场的方向，这种材料被称为软磁材料。另一方面，一种不与外部磁场方向对齐，而是在磁场方向改变时保持磁偶极子在特定方向对齐的材料称为硬磁材料。

  

对于磁性材料，表示磁偶极子易于朝向外部磁场方向的程度的值，即偶极子跟随磁场的程度，称为磁导率。磁偶极子的方向越容易改变，磁导率就越高。另一方面，磁偶极子方向难以改变的材料被认为具有低磁导率。

  

具有磁矩大、磁导率低且相对于外部磁场稳定的磁偶极子的材料被用作永磁体，具有永磁体，即使施加较大的外部磁场，磁偶极子的方向不变，并保持特定方向（易磁化方向）的定向状态。上述强制力是表示改变这种安排的难度的值。矫顽力越大，磁铁的稳定性就越高，即使在较大的外部磁场下，其变化也越小。

  

**永磁材料的类型**

  

表（b）显示了目前工业上使用的主要类型的永磁材料，铁氧体磁体的主要成分是铁的氧化物（Fe）钡（Ba）和锶（Sr），因为这些材料很便宜，它们降低了成本，而且由于主要成分是氧化物，具有高比电阻和优异的耐腐蚀性等特点。

  

![](D:\电脑文件\公众号知识库\电机_设计_仿真\什么是磁性材料_如何分类__images\img_004_dd84523dc801.png)

表 b: 永磁铁的类型

  

另一方面，合金磁体包括铝镍钴磁体和稀土磁体，尤其是从20世纪60年代后半期开始发展起来的稀土磁体，与其他永磁材料相比具有极高的磁性。稀土磁体包括钐钴（SmCo）磁体和钕铁硼（NdFeB）磁体。

  

**结论**

  

当使用永磁材料时，除了单独使用的磁性材料外，有时还将其粉末化，与塑料或橡胶混合，并将其模制，这种磁体称为粘结磁体，粘结磁体可自由加工成任何形状，并可与其他零件形成一个整体，由于磁性材料在总体积中所占的比例较小，它们的磁力也会不相同程度的降低。

  

![](D:\电脑文件\公众号知识库\电机_设计_仿真\什么是磁性材料_如何分类__images\img_005_509372e3b2b3.png)

File: 电机_设计_仿真/从天然磁石到稀土磁铁_一部改变现代工业的永磁材料进化史.md
# 从天然磁石到稀土磁铁：一部改变现代工业的永磁材料进化史


> 原文地址: [https://mp.weixin.qq.com/s/Lxgv2yuNJrJcA8KRjV7h4Q](https://mp.weixin.qq.com/s/Lxgv2yuNJrJcA8KRjV7h4Q)

![](D:\电脑文件\公众号知识库\电机_设计_仿真\从天然磁石到稀土磁铁_一部改变现代工业的永磁材料进化史_images\img_000_5a44f3440027.gif)

**点击“蓝字”  关注我们**

![](D:\电脑文件\公众号知识库\电机_设计_仿真\从天然磁石到稀土磁铁_一部改变现代工业的永磁材料进化史_images\img_001_507d4a6b140a.gif)

  

  

  

电动汽车里的驱动电机、风力发电机的磁场系统、笔记本电脑的硬盘、核磁共振设备——这些现代工业与科技产品的核心，都离不开同一种关键材料：永久磁铁。然而，从人类最早发现天然磁石，到今天的稀土永磁材料主宰高端制造业，这中间经历了超过两千年的探索历程。这段历史，既是材料科学的突破史，也是人类认识自然、驾驭自然的缩影。

  

  

  

  

**一、一切的起点：大地赐予的天然磁石** 故事要从一种叫做磁铁矿（Fe₃O₄）的矿石说起。  
   
自然界中，当闪电击中磁铁矿矿床时，矿石碎片被弹射出来，强大的电流会在瞬间产生强烈磁场，将矿石碎片永久磁化。这些天然磁化的矿石，就是人类最早认识的永久磁铁——磁石（lodestone）。 

  

![bj.96weixin.com](D:\电脑文件\公众号知识库\电机_设计_仿真\从天然磁石到稀土磁铁_一部改变现代工业的永磁材料进化史_images\img_002_8fd200379198.png)  
磁石形态示意图 

早在公元前六世纪，古希腊哲学家泰勒斯就在文字中记录了磁石吸引铁器的奇特现象。磁石，在希腊语中的名字来源于盛产此矿的希腊塞萨利省的马格尼西亚（Magnesia）地区——这也正是英文"magnet（磁铁）"一词的词源。  
   
中国的古代典籍中，公元前四世纪也出现了关于磁石性质的描述。关于磁针导航最早的明确文献记录，出现在宋代沈括于1086年撰写的《梦溪笔谈》中。这部著作详细描述了将铁针在磁石上摩擦磁化、然后用蚕丝悬挂用于辨别方向的方法——这很可能是人类历史上**磁铁的第一次真正实用化**。 

![bj.96weixin.com](D:\电脑文件\公众号知识库\电机_设计_仿真\从天然磁石到稀土磁铁_一部改变现代工业的永磁材料进化史_images\img_003_936847abe425.png)  
中国古籍《梦溪笔谈》  
  

然而，磁石作为磁铁材料本身的性能相当有限：其矫顽力（衡量磁铁抵抗退磁的能力的核心指标）仅约50奥斯特（Oersted），可用的磁能积（衡量永磁材料储能能力的核心指标）远低于1 MGOe（兆高斯·奥斯特）。这意味着，它只能用于指南针这类对磁性要求极低的应用，根本无力驱动任何机械设备。  

  

  

  

  

**二、从铁棒到合金：钢磁铁时代的工业积累** 电磁学理论的逐步建立，为19世纪电机设备的诞生奠定了基础。但是，那时的磁铁性能太过有限，电动机和发电机只能依赖电磁铁提供磁场。要让永久磁铁真正进入工业应用，还需要等待材料本身的突破。  
  
18世纪，随着工业革命在英国兴起，第一批"人造磁铁"的商业化生产在伦敦悄然展开。这一时期的永久磁铁，是将细小的铁棒用天然磁石反复摩擦磁化后捆扎成束制成的**复合钢磁铁**，性能虽有改善，仍十分有限。  
  
真正使永磁材料性能出现质的飞跃，有赖于19世纪冶金技术的进步。当工程师终于能够建造出超过1538°C（铁的熔点）的高温炉后，钢合金磁铁的时代到来了。  
  
**钨钢磁铁**（1883-1885年，德国和奥地利）率先登场，含约0.6%碳和5%钨，磁能积约0.39 MGOe，是首批重要的合金磁铁。约1885年出现的**铬钢磁铁**含约6%铬，在一战期间钨供应紧张时成为重要替代品。  
  
这一时期最具里程碑意义的是**KS钢磁铁**（1917年，日本）。日本物理学家本多光太郎发明的这种含钴钢磁铁，矫顽力达250奥斯特，约为钨钢磁铁的三倍，是第一种磁能积接近1 MGOe的永磁材料，也是永磁材料发展史上有据可查的第一个重要里程碑。 

  

![bj.96weixin.com](D:\电脑文件\公众号知识库\电机_设计_仿真\从天然磁石到稀土磁铁_一部改变现代工业的永磁材料进化史_images\img_004_133982456d44.png)  
日本物理学家本多光太郎 

尽管取得了不小的进步，这些钢磁铁性能仍然有限，工程师在电动机和发电机中依然不得不使用电磁铁。永久磁铁真正进入电机应用，还需要等待下一个关键突破。  

  

  

  

  

**三、铝镍钴磁铁：永磁材料第一次真正的工业化跃迁** 1932年，一个改变永磁材料命运的发现诞生于日本。冶金学家三岛德七研制出含25%镍、10%铝、余量为铁的铸造合金（MK Steel），矫顽力约400奥斯特——几乎是当时最优秀钢磁铁的两倍。这就是铝镍钴（Alnico）磁铁的雏形。  
   
此后，加入钴元素以及钛、铌等添加剂，使铝镍钴磁铁性能持续提升。到1930年代末，商业化生产的铝镍钴磁铁磁能积已达1.5-1.8 MGOe。  
   
1938年，一项关键工艺突破让铝镍钴磁铁性能再上台阶：研究者发现，在磁场中对合金进行退火处理，可以制备出**各向异性磁铁**，磁能积最高达5 MGOe。这就是后来广为人知的铝镍钴 5类至9类系列产品。进一步通过铸造时的定向冷却与磁场退火相结合，又开发出"柱状铝镍钴"，磁能积最高达11 MGOe。经持续改进，铝镍钴磁铁最终实现了磁能积高达13 MGOe、剩磁Br高达11.5 kG的水平。  
   
铝镍钴磁铁拥有所有磁性材料中最高的居里温度之一（约800°C），耐热性优异，在汽车仪表盘的气芯式表头（如车速表、油量表）中服役了数十年。更重要的是，铝镍钴磁铁的出现，使工程师第一次能够用永久磁铁代替电磁铁，推动了扬声器、麦克风、电动机、传感器、行波管等一大批电机电子设备的商业化普及。 

  

![bj.96weixin.com](D:\电脑文件\公众号知识库\电机_设计_仿真\从天然磁石到稀土磁铁_一部改变现代工业的永磁材料进化史_images\img_005_10f2961a842c.png)  
各种形状的铝镍钴磁铁实物图  

  

  

  

  

**四、铁氧体磁铁：以低成本撑起全球九成产量** 如果说铝镍钴磁铁开创了永磁应用的新时代，那么永磁铁氧体磁铁的出现，则将这个时代的版图扩展到了整个大众消费市场。  
  
陶瓷磁铁的起源，可追溯到1930年东京工业大学的加藤与五郎和武井武发明的钴铁氧体磁铁（Co-Ferrite），这项研究直接催生了1935年TDK公司的成立。  
  
然而，现代铁氧体磁铁的真正形态，是由荷兰飞利浦研究实验室在1950年代确立的。  
  
飞利浦发现，以钡铁氧体（BaFe₁₂O₁₉）为基础的M型铁氧体具有高达约2100奥斯特的矫顽力，并于1952年以"Ferroxdure"商标开始销售，迅速因其良好的磁性能与极低的成本而大受市场欢迎。1960年代，飞利浦进一步推出基于锶铁氧体（SrFe₁₂O₁₉）的改进产品，其磁晶各向异性比钡铁氧体高约10%，磁能积最高可达4 MGOe。  
  
此后数十年，通过添加镧（La）和钴（Co），锶铁氧体磁铁持续改进，商业产品的剩磁Br最高可达4500高斯，矫顽力Hci最高达5500奥斯特。 

  

![bj.96weixin.com](D:\电脑文件\公众号知识库\电机_设计_仿真\从天然磁石到稀土磁铁_一部改变现代工业的永磁材料进化史_images\img_006_8b00a05d3451.png)  
各种形状的铁氧体磁铁实物图 

铁氧体磁铁最大的优势是成本低、化学稳定性极佳，在各种恶劣环境下均能长期可靠工作。尽管其磁性能与稀土磁铁相比差距悬殊，但铁氧体磁铁至今仍占全球永磁材料产量的90%以上。  
   
2020年，全球烧结铁氧体磁铁产量约达90万吨。汽车是其最大的单一应用领域——每辆汽车搭载约数十个电动机和执行机构，其中大量微电机依靠铁氧体磁铁驱动车窗升降、座椅调节、门锁控制等功能。 

  

![bj.96weixin.com](D:\电脑文件\公众号知识库\电机_设计_仿真\从天然磁石到稀土磁铁_一部改变现代工业的永磁材料进化史_images\img_007_c91621284458.png)  
铁氧体磁铁在汽车中的应用（图片来源：TDK Corporation. ）  

  

  

  

  

**五、稀土磁铁革命：钐钴与钕铁硼重写磁学历史** 真正使永磁材料迈入全新纪元的，是20世纪下半叶稀土磁铁的横空出世。  
  
**1\. 钐钴磁铁（SmCo）的诞生**  
  
1967年，美国空军莱特-帕特森基地的卡尔·斯特纳特发现，YCo₅化合物具有高达约130 kOe的巨大磁晶各向异性——这一数值足以令任何已知磁性材料相形见绌。这项发现标志着稀土过渡金属永磁材料时代的正式开启。  
  
1968年，荷兰飞利浦研究实验室的韦尔格和布肖首先制备出SmCo₅磁铁，磁能积达8.1 MGOe。1969年，在美国雷神公司工作的达斯将磁能积提升至20 MGOe。此后，通用电气研究中心的本茨和马丁团队率先采用液相烧结工艺，将SmCo₅磁铁的磁能积稳定提升至24-25 MGOe，这一工艺后来成为所有钐钴磁铁及烧结钕铁硼磁铁的标准生产方法。  
  
1970年代，研究者将目光转向Sm₂Co₁₇基磁铁。日本TDK公司的研究者发现，在Sm₂Co₁₇中加入Fe、Cu以及Nb、V、Ta或Zr等难熔金属元素，可使磁能积最终达到32 MGOe。这类磁铁至今仍具有独特价值：其剩磁温度系数仅为-0.03%/°C，热稳定性极佳，在航空航天、高端电机等对高温稳定磁通量有严苛要求的场合不可替代。 

  

![bj.96weixin.com](D:\电脑文件\公众号知识库\电机_设计_仿真\从天然磁石到稀土磁铁_一部改变现代工业的永磁材料进化史_images\img_008_749a19d9c9dd.png)  
各种形状的钐钴磁铁实物图 

**2\. 钕铁硼磁铁（NdFeB）：迄今性能最强的永磁材料**  
   
1980年代初，永磁材料史上最重大的突破几乎同时在两家公司独立诞生：美国**通用汽车研究实验室**（克鲁特等人，1984年）和日本**住友特殊金属株式会社**（佐川真人等人，1984年）在1982年初各自独立发现了同一种划时代的三元金属间化合物——**Nd₂Fe₁₄B**。前者走的是快速凝固非晶态合金再结晶路线，后者走的是传统定向压制烧结（OPS）路线，殊途同归。 

![bj.96weixin.com](D:\电脑文件\公众号知识库\电机_设计_仿真\从天然磁石到稀土磁铁_一部改变现代工业的永磁材料进化史_images\img_009_4590fd49bd43.png)  
佐川真人（左）与克鲁特（右） 

1983年11月，两家公司在美国匹兹堡举行的第29届MMM学术会议上同步公开了这一发现。此后经专利谈判，双方达成协议：住友获得晶粒尺寸>1微米的NdFeB磁铁全球销售权，通用汽车获得晶粒尺寸<1微米的NdFeB磁铁全球销售权。  
   
Nd₂Fe₁₄B结构为何能创造历史？这一化合物恰好同时满足了一种优质永磁材料所需的所有关键要素：  

-      **饱和磁化强度约16.0 kG（1.6 T）**，是迄今所有已知稀土金属间化合物中最高的；
    
-      **居里温度310°C**，满足大多数应用场景的温度要求；
    
-      **磁晶各向异性场约75 kOe**，提供了高矫顽力的物理基础；
    
-      铁的原子百分比高达82%，Nd和Pr又均为储量相对丰富的轻稀土元素，原材料成本较钐钴磁铁大幅下降。
    

 从磁能积来看，1970年至1990年间，钕铁硼磁铁将最高可用磁能积提升了12倍，远超同期最好的铁氧体磁铁水平，覆盖了从精密仪器到大型驱动系统的广泛需求。 

  

![bj.96weixin.com](D:\电脑文件\公众号知识库\电机_设计_仿真\从天然磁石到稀土磁铁_一部改变现代工业的永磁材料进化史_images\img_010_e9f0dbe3df09.png)  
各种形状的钕铁硼磁铁实物图  

  

  

  

  

**六、站在新的起点上** 回望1917年至1990年代这段约80年的历史，永磁材料的最大磁能积增长了50倍以上，矫顽力提升了近100倍。每一次材料突破，都在背后支撑起一个全新的产业生态。 

  

![bj.96weixin.com](D:\电脑文件\公众号知识库\电机_设计_仿真\从天然磁石到稀土磁铁_一部改变现代工业的永磁材料进化史_images\img_011_8df42116c1c5.png)  
永磁材料磁能积历史演进曲线图  
  

然而，自烧结钕铁硼磁铁实现商业化至今，永磁材料的磁能积已逾30年未见重大突破。这不禁引发思考：永磁材料的发展是否已经触碰到了材料创新天花板？  
   
事实上，一种新型永磁材料要走向商业化，必须在**晶体结构与成分、微观组织、量产制造工艺、原材料经济可行性**这四个维度上同时找到可行解，每一项都极具挑战，四者交汇的"窗口"极为狭窄，这正是新材料突破迟迟未至的深层原因。  
   
尽管如此，永磁材料领域的研究者普遍相信，下一次重大突破终将到来。而在此之前，如何将现有材料的性能潜力充分挖掘、持续压缩工艺成本、不断拓展应用场景，正是整个行业当下最务实、也最具价值的命题。  

  

  

  

  

**结语：材料的进化，产业的基石**  
   
一片磁石，两千年的演变。  
   
从地壳深处被闪电磁化的铁矿石，到实验室里精心设计的稀土金属间化合物，永磁材料的每一次进化都不是偶然——背后是无数科学家与工程师在基础物理、冶金工程与制造工艺上的持续积累与创新突破。  
   
每一代新型磁铁的诞生，都在悄然重塑着整个工业体系的可能性边界：铝镍钴磁铁让麦克风与扬声器走进千家万户；铁氧体磁铁让汽车上的数十个电机成为可能；钕铁硼磁铁则正在支撑着新能源汽车的电驱革命、海上风电的绿色转型，以及种类繁多的高精密电子设备的持续小型化。  
   
这正是永磁材料产业的独特价值所在：**它不是终端应用，而是使能技术**。每一克高性能磁铁背后，都是材料科学、精密制造与系统应用深度整合的结晶。  

  

深耕于此的企业，既是磁材技术进化的参与者，更是推动整个先进制造产业链向前演进的底层支撑。在这个意义上，了解永磁材料的历史，也是理解现代工业竞争力来源的重要视角。

  

  

_参考文献：John J. Croat, John Ormerod,_ Modern Permanent Magnets_, Chapter 1: The History of Permanent Magnets__。_

  

  

  

  

  

  

![](D:\电脑文件\公众号知识库\电机_设计_仿真\从天然磁石到稀土磁铁_一部改变现代工业的永磁材料进化史_images\img_012_fedbccbeea4b.png)

**好磁材  找骏材**

扫码关注更多...

  

图片来源于网络，如有侵权请私信联系删除

#NdFeB #N35 #N42 #N52 #N35AH #N40SH #N42SH #N35UH #N38UH #N38EH #N45UH #N48UH #N50UH #N42EH #N45EH #SmCo #Magnets #NeodymiumMagnets #稀土永磁 #钕铁硼 #烧结钕铁硼 #粘接钕铁硼 #辐射环#钕磁铁 #钐钴#烧结钐钴 #粘接钐钴  #耐温永磁材料#粘接磁体 #磁组件 #磁性组件 #磁性器件 #仿真设计 #强磁 #磁性材料 #铁氧体永磁 #铁氧体软磁 #铝镍钴  #磁铁 #磁体 #磁钢 #永磁材料  #磁性材料解决方案
