Repository: sgtgf/wechat-knowledge-base

# 公众号知识库

微信公众号文章提取的电机控制知识库，通过 MCP 服务器提供检索服务。

File: 电机_设计_仿真/从实验室到电动时代_烧结钕铁硼永磁材料的前世今生.md
# 从实验室到电动时代：烧结钕铁硼永磁材料的前世今生


> 原文地址: [https://mp.weixin.qq.com/s/X8JQU1LiAXOCjmwrCxwcKg](https://mp.weixin.qq.com/s/X8JQU1LiAXOCjmwrCxwcKg)

![](D:\电脑文件\公众号知识库\电机_设计_仿真\从实验室到电动时代_烧结钕铁硼永磁材料的前世今生_images\img_000_f638a36af1e8.png)

点击蓝字

关注我们

  

![](D:\电脑文件\公众号知识库\电机_设计_仿真\从实验室到电动时代_烧结钕铁硼永磁材料的前世今生_images\img_003_5662a0a6c3fe.png)

**你口袋里的手机，藏着一段40年的科学传奇**  
   
你或许没有意识到，此刻握在手中的智能手机、停在楼下充电桩旁的电动汽车、医院里那台安静运转的MRI核磁共振仪——它们的内部，都有一块不起眼却至关重要的永磁材料在默默工作。  
   
这种黑灰色的小块头，是目前世界上磁性能最强的永久磁铁。它的发现，距今刚好超过40年。而它背后的故事，从一场学术报告上的灵感闪现开始，经历了无数个深夜的实验、几度碰壁的挫折，最终改变了整个现代工业的面貌。  
 ![bj.96weixin.com](D:\电脑文件\公众号知识库\电机_设计_仿真\从实验室到电动时代_烧结钕铁硼永磁材料的前世今生_images\img_002_7f1a01fdbaab.png)

  

![](D:\电脑文件\公众号知识库\电机_设计_仿真\从实验室到电动时代_烧结钕铁硼永磁材料的前世今生_images\img_001_5662a0a6c3fe.png)

**一、一块磁铁的诞生：从灵感到突破** 时间回到1978年1月31日，东京，一场由日本金属学会主办的稀土磁铁研讨会正在进行。  
  
台下坐着一位来自富士通实验室的年轻材料工程师，名叫佐川真人（Masato Sagawa）。彼时，他的本职工作是改善钐钴（SmCo）磁铁的机械强度，心里却一直有个挥之不去的念头：**为什么稀土磁铁只能是稀土加钴，而不能是稀土加铁？**  
  
铁比钴更便宜，理论饱和磁化强度也更高——如果能用铁替代钴，这种磁铁将在性能和成本上同时占优。但问题在于：R₂Fe₁₇化合物的铁铁原子间距太小，铁磁状态并不稳定，实际上无法做成实用磁铁。  
  
就在那天的报告中，演讲者提到了这个"间距太小"的问题。佐川真人的脑海里突然亮起一道光——**如果在R₂Fe₁₇中加入原子半径小的碳或硼，不就可以撑开铁铁间距，稳定铁磁态了吗？**  
  
第二天，他就开始在电弧熔炼炉里制备R-Fe-X（X=C、B）系列合金。到1978年底，他发现以Nd为R、以B为X的合金中，存在一种新型三元金属间化合物，具备高居里温度、大饱和磁化强度和大磁晶各向异性——新型磁体的潜力已经初现。  
  
然而，这种材料的矫顽力几乎为零。磁铁没有矫顽力，就好比一把没有锁的保险箱——毫无实用价值。  
  
此后数年，佐川真人利用业余时间坚持研究。1982年初，他加入了住友金属工业公司，组建专门团队，系统测试了约50种不同成分的NdFeB合金。其中一个成分为Nd₁₅Fe₇₇B₈（原子百分比）的样品，最大磁能积（BH）max达到34 MGOe，一举打破当时的世界纪录。  
  
当那块样品发出清脆的"啪"一声，跳起来吸附在钢板上时，佐川真人本人也跟着跳了起来。  
  
1983年，他在美国匹兹堡的磁学与磁性材料会议上首次公开发表成果，报告（BH）max已达35 MGOe。同一会场，通用汽车的约翰·克罗特团队也独立发表了NdFeB快淬磁体的研究。两个团队，两条完全不同的技术路径，却在同一时间殊途同归——这在科学史上实属罕见。 

  

![bj.96weixin.com](D:\电脑文件\公众号知识库\电机_设计_仿真\从实验室到电动时代_烧结钕铁硼永磁材料的前世今生_images\img_004_f22e2ea72557.png)佐川真人博士，烧结钕铁硼永磁材料的发现者  

  

![](D:\电脑文件\公众号知识库\电机_设计_仿真\从实验室到电动时代_烧结钕铁硼永磁材料的前世今生_images\img_007_5662a0a6c3fe.png)

**二、为什么烧结钕铁硼是"最强磁铁"** 要理解烧结钕铁硼为何独占鳌头，需要先了解永磁体的三个核心指标：**居里温度（Tc）、饱和磁化强度（Is）和各向异性场（Ha）。**  
   
居里温度决定磁铁在多高温度下还能保持磁性；饱和磁化强度决定磁铁能产生多强的磁场，直接影响（BH）max；各向异性场则是矫顽力的来源，决定磁铁抗退磁的能力。  
   
Nd₂Fe₁₄B主相的表现令人印象深刻：居里温度586 K，饱和磁化强度1.60 T，各向异性场5.33 MA/m。在所有R₂Fe₁₄B系列化合物中，它拥有最高的饱和磁化强度，同时兼具足够高的居里温度和各向异性场——三项指标的综合表现无出其右。

  

  

 ![bj.96weixin.com](D:\电脑文件\公众号知识库\电机_设计_仿真\从实验室到电动时代_烧结钕铁硼永磁材料的前世今生_images\img_006_e6fcea06b329.png)

R₂Fe₁₄B系列化合物居里温度，饱和磁化强度，各向异性场指标对比示意图 

相比之下，Tb₂Fe₁₄B和Dy₂Fe₁₄B虽然各向异性场更高（分别达17.51和11.94 MA/m），但饱和磁化强度仅约0.7T，不到Nd₂Fe₁₄B的一半——磁能积自然大打折扣。  
   
这就是Nd₂Fe₁₄B能够成为主相的根本原因：它在"磁有多强"和"磁有多稳"两个维度上找到了最佳平衡点。  

  

![](D:\电脑文件\公众号知识库\电机_设计_仿真\从实验室到电动时代_烧结钕铁硼永磁材料的前世今生_images\img_005_5662a0a6c3fe.png)

![](D:\电脑文件\公众号知识库\电机_设计_仿真\从实验室到电动时代_烧结钕铁硼永磁材料的前世今生_images\img_008_5662a0a6c3fe.png)

**三、一块钕铁硼磁铁的"炼成"：八道工序缺一不可**

了解了材料本身，我们再来看看这块磁铁是如何从原料变成成品的。烧结钕铁硼磁体的生产主要涉及八个主要工序：熔炼、氢碎、气流磨、压制成型、烧结、机加工、表面处理与充磁。每道工序环环相扣，任何一个环节的偏差都会影响最终的磁性能。以下重点介绍其中三个关键步骤。  
   
**1\. 甩带铸造——品质的源头**  
生产的起点是将熔融的NdFeB合金液体，以1–3 m/s的辊面速度倒在高速旋转的水冷铜辊表面急冷，形成约300μm厚的薄带。这道工序看似简单，却是决定最终磁体品质的基础性步骤。  
   
为什么不能用普通铸造？因为普通铸造冷却太慢，会析出大量α-Fe相——这是一种软磁相，会显著降低磁体的矫顽力和磁滞回线的矩形比。甩带铸造的急冷工艺可以完全抑制α-Fe的析出，同时形成微米级均匀的枝晶结构，为后续粉碎和烧结奠定基础。 

  

![bj.96weixin.com](D:\电脑文件\公众号知识库\电机_设计_仿真\从实验室到电动时代_烧结钕铁硼永磁材料的前世今生_images\img_009_9dfaa5a2d799.png)  
熔炼设备与工艺示意图 

**2\. 气流磨——粒径决定矫顽力**甩带合金经氢破碎预处理后，还需通过气流磨进一步细化。气流磨利用高速氮气射流使颗粒相互碰撞粉碎，将粒径研磨至3–5μm的单晶粉末。与球磨相比，气流磨引入的杂质更少，是钕铁硼制粉工艺中不可替代的核心设备。粒径大小对最终磁性能影响极大：烧结后晶粒尺寸随粉末粒径减小而减小，而矫顽力随晶粒细化而显著提升。 

  

![bj.96weixin.com](D:\电脑文件\公众号知识库\电机_设计_仿真\从实验室到电动时代_烧结钕铁硼永磁材料的前世今生_images\img_010_025f7e1a3cf1.png)  
气流磨设备与工艺示意图  

**3\. 真空烧结与退火——致密化的艺术**  
经磁场压制成型的压坯，在真空炉中升温至1000–1100°C进行液相烧结，持续数小时。烧结过程中，少量液相溶解Nd₂Fe₁₄B晶粒表面并重新沉积，驱动颗粒重排和致密化，最终致密度可达理论密度的99%以上。  
   
温度窗口的拿捏是烧结工艺的难点所在：超过最佳温度，晶粒会异常长大，尺寸可达100μm，导致矫顽力下降、取向度降低。添加少量锆Zr等难熔元素，可通过在晶界形成硼化物相来抑制异常晶粒长大。  
   
烧结完成后，磁体还需经过约500°C的退火淬火处理，矫顽力可再提升2 kOe以上，随后按要求精密机加工至成品尺寸，并进行电镀NiCuNi等表面处理以提升耐腐蚀性，最终完成充磁出运。 

![bj.96weixin.com](D:\电脑文件\公众号知识库\电机_设计_仿真\从实验室到电动时代_烧结钕铁硼永磁材料的前世今生_images\img_011_214d4dfc4b2d.png)  
烧结设备示意图

  

  

![](D:\电脑文件\公众号知识库\电机_设计_仿真\从实验室到电动时代_烧结钕铁硼永磁材料的前世今生_images\img_012_5662a0a6c3fe.png)

![](D:\电脑文件\公众号知识库\电机_设计_仿真\从实验室到电动时代_烧结钕铁硼永磁材料的前世今生_images\img_013_5662a0a6c3fe.png)

 **四、重稀土的"两难困境"与破局之道**

  

如果说发现NdFeB是第一场革命，那么如何减少重稀土元素（HRE）用量，就是这个行业正在进行中的第二场革命。  
   
**1\. 为什么需要重稀土？**  
   
问题的根源在于温度。Nd₂Fe₁₄B的各向异性场随温度升高而显著下降，导致矫顽力在高温下大幅缩水。对于工作温度可高达200°C的电动汽车牵引电机，所需矫顽力约为30 kOe——而纯NdFeB磁体根本无法达到这一要求。  
   
解决方案是用重稀土元素镝Dy或铽Tb部分替代钕Nd。Dy₂Fe₁₄B和Tb₂Fe₁₄B具有更高的各向异性场，掺入后可显著改善高温矫顽力。每增加1 at%的镝Dy，矫顽力约可提升5 kOe。达到电动车牵引电机所需的约30 kOe，需要约10 wt%的镝Dy含量。

  

 ![bj.96weixin.com](D:\电脑文件\公众号知识库\电机_设计_仿真\从实验室到电动时代_烧结钕铁硼永磁材料的前世今生_images\img_014_09f38fc4056f.png)不同应用对镝Dy含量的需求关系示意图 

但镝Dy和铽Tb是典型的稀缺资源，储量远少于钕Nd和镨Pr。更麻烦的是，镝Dy和铽Tb加入Nd₂Fe₁₄B后，其磁矩方向与钕Nd和铁Fe的磁矩方向相反，会降低整体饱和磁化强度，进而减小剩磁Br。这是一对无法回避的矛盾：想要矫顽力，就必须牺牲剩磁。  
   
**2\. 三条破局路径**  
  
**路径一：粉末混合法**  
1990年开发的粉末混合法，将富镝Dy/铽Tb晶界合金粉末与主相粉末按比例混合，烧结后HRE优先聚集在Nd₂Fe₁₄B晶粒表面，形成HRE富集的壳层，而晶粒内部仍保持高饱和磁化强度。与直接在全部合金中均匀添加HRE相比，此方法可以用更少的HRE获得相近的矫顽力提升效果。  
  
**路径二：晶界扩散工艺（GBDP）**  
2005年由Nakamura等人正式开发的晶界扩散工艺，是目前工业应用最广泛的HRE减量技术。其原理是：将TbF₃或DyF₃等HRE氟化物或氧化物粉末涂覆于磁体表面，在约900°C热处理中，HRE沿已液化的晶界向内渗透，在晶粒表面形成极薄但HRE浓度极高的壳层。  
  
与粉末混合法相比，GBDP形成的HRE富集层更薄、浓度更高，因此在维持Br基本不变的同时，矫顽力的提升幅度更为显著。使用TbF₃时，Tb含量低于1 wt%即可将矫顽力提升至23 kOe。这条技术路线的渗透深度可达数毫米——这也意味着，对于较厚的磁体，中心区域的矫顽力提升效果会相对有限。  
  

 ![bj.96weixin.com](D:\电脑文件\公众号知识库\电机_设计_仿真\从实验室到电动时代_烧结钕铁硼永磁材料的前世今生_images\img_015_380111314b05.png)晶界扩散工艺原理示意图 

**路径三：晶粒细化**  
理论和实验都证明，矫顽力随晶粒尺寸减小而提升。粉末粒径从早期的约5 μm缩减至3 μm，磁体矫顽力即可从约13 kOe提升至约16 kOe。若在3 μm粉末的基础上叠加晶界扩散工艺，矫顽力可进一步达到23 kOe。  
   
除上述三条路径外，还有一条值得关注的技术路线，即低硼含量+镓Ga掺杂，通过形成磁矩极小的Nd₆Fe₁₃Ga晶界相（宽度可达约20 nm，而常规晶界仅2–3 nm），可在不添加镝Dy/铽Tb的情况下获得媲美镝Dy掺杂的矫顽力水平。

  

![](D:\电脑文件\公众号知识库\电机_设计_仿真\从实验室到电动时代_烧结钕铁硼永磁材料的前世今生_images\img_018_5662a0a6c3fe.png)

**五、微观世界的秘密：晶界里住着什么？**  
   
正是由于近年来电子显微镜和原子探针技术的进步，科学家才得以看清烧结钕铁硼磁体矫顽力背后的微观机制。  
   
研究发现，烧结钕铁硼磁体的高矫顽力来自其独特的"晶胞结构"——每个Nd₂Fe₁₄B主相晶粒被一层极薄的富钕Nd相包裹。这层晶界相的作用，类似于"防火墙"：阻止一个晶粒中的反磁畴向相邻晶粒扩展。  
   
经过最优化退火处理后，晶界处会形成一层约3 nm厚的非晶相，其成分大致为Nd₂₉.₉Fe₆₅.₈B₃.₁Cu₁。出乎意料的是，这层非晶相并非磁绝缘的——它本身具有铁磁性，饱和磁化强度约为0.6 T。这意味着相邻晶粒之间并非完全磁隔离，而是通过这层铁磁薄膜发生了交换耦合。  

  

![bj.96weixin.com](D:\电脑文件\公众号知识库\电机_设计_仿真\从实验室到电动时代_烧结钕铁硼永磁材料的前世今生_images\img_017_65b203624d0c.png)  

  

显微图像展示了退火处理后在晶界形成的连续富Nd薄层

  

这一发现揭示了一个重要方向：**如果能将这层晶界铁磁薄膜转变为非磁性或反铁磁性，磁体的矫顽力将有望进一步大幅提升，而无需牺牲剩磁。这正是上文提及的镓Ga掺杂技术的微观原理所在，也是当前学术界和产业界持续攻关的核心课题之一。**  
   
铜Cu的添加是另一个关键细节：铜Cu可降低晶界相的熔点，改善液相在晶界处的润湿性，从而促进超薄均匀晶间相的形成，这也是退火工序能够显著提升矫顽力的微观原因之一。  

  

![](D:\电脑文件\公众号知识库\电机_设计_仿真\从实验室到电动时代_烧结钕铁硼永磁材料的前世今生_images\img_016_5662a0a6c3fe.png)

**六、从硬盘到电动车：无处不在的应用** 如今，烧结钕铁硼磁体已经成为整个现代工业体系中不可或缺的基础性材料，覆盖范围之广，远超大多数人的想象。  
  
在消费电子领域，高容量硬盘的磁头定位音圈电机、各类微型扬声器和蓝牙耳机，都依赖钕铁硼磁体实现精密的电磁转换。  
  
在医疗设备领域，磁共振成像（MRI）设备需要极强且极均匀的磁场，钕铁硼磁体是实现这一要求的重要手段之一。  
  
在工业自动化领域，伺服电机、机器人关节电机对高性能磁体的需求持续增长。每一台需要精准力控和位置控制的设备，背后都有钕铁硼磁体在支撑。  
  
风力发电机同样是重要的应用领域——海上风机的直驱永磁发电机体积庞大，每台用磁量可达数吨。  
  
而最受瞩目的应用场景，无疑是新能源汽车。电动汽车和混合动力汽车的驱动电机，需要在高温、强退磁场的严苛条件下长期稳定工作，对矫顽力和磁能积的要求均位于烧结钕铁硼磁体应用场景中的顶端。

  

  

 ![bj.96weixin.com](D:\电脑文件\公众号知识库\电机_设计_仿真\从实验室到电动时代_烧结钕铁硼永磁材料的前世今生_images\img_019_2964d9a2c461.png)  
   

  

![](D:\电脑文件\公众号知识库\电机_设计_仿真\从实验室到电动时代_烧结钕铁硼永磁材料的前世今生_images\img_020_5662a0a6c3fe.png)

七、行业趋势：无重稀土化，从技术探索到市场主流 展望未来，无重稀土化正在成为烧结钕铁硼行业最重要的发展主轴，技术进步与外部政策的双重驱动，正在加速这一趋势的落地。  
   
从技术层面看，多条路径的成熟正在共同拓宽无重稀土磁体的应用边界。晶粒细化是目前实现真正意义上"无重稀土"的核心手段——通过将粉末粒径精准控制在临界值（约3 μm）附近，在不引入任何镝Dy、铽Tb的前提下获得足够的矫顽力；镓Ga掺杂技术通过形成弱磁性晶界相，在特定成分设计下同样可以达到媲美镝Dy掺杂的矫顽力水平；晶界工程的持续深入，则让取向度Br/Js近年已接近0.98的高水平。  
   
值得注意的是，晶界扩散（GBDP）和晶界掺杂工艺虽能大幅压缩重稀土用量，但因仍含微量重稀土元素，在行业内通常归类为"减重稀土"，而非严格意义上的"无重稀土"。  
   
从市场层面看，供应链安全与政策管制正在将无重稀土化从"技术选项"推升为"战略必选"。上述技术分类上的差异，在当前出口管制背景下尤为关键：2025年4月，商务部对含镝Dy、铽Tb的钕铁硼磁体实施出口许可管制，对依赖准时交付的工业生产供应链冲击尤为显著。由于无重稀土钕铁硼不在管制清单之列，其作为出口替代方案的地位迅速上升，已成为烧结钕铁硼合规出口的主流方向之一。  
   
当然，无重稀土并非没有代价。目前部分牌号的无重稀土烧结钕铁硼在常温下的磁性能已与含重稀土磁体相当，但在高温工况下，其抗退磁能力和热稳定性仍略逊一筹。因此，在正式替换应用之前，充分的可靠性验证不可省略。  
   
 ![bj.96weixin.com](D:\电脑文件\公众号知识库\电机_设计_仿真\从实验室到电动时代_烧结钕铁硼永磁材料的前世今生_images\img_021_0fb93cfbb1ef.png)

  

![](D:\电脑文件\公众号知识库\电机_设计_仿真\从实验室到电动时代_烧结钕铁硼永磁材料的前世今生_images\img_022_505294f06ab0.png)

**结语** 从1978年一场报告中的灵感，到如今支撑新能源时代运转的关键材料，钕铁硼走过了40余年的演进历程。每一个百分点的性能提升背后，都是无数工程师和科学家在晶粒尺寸、成分配比、工艺参数之间的精密拿捏。  
   
这门学问，远比一块黑色小磁铁看上去的要深得多。  

  

**如果您的业务也需要高性能烧结钕铁硼磁体，或希望深入了解特定应用场景下的选型建议，欢迎在评论区留言，或直接私信我们——专业工程团队将为您提供一对一技术支持。**

  

  

  

  

  

  

![](D:\电脑文件\公众号知识库\电机_设计_仿真\从实验室到电动时代_烧结钕铁硼永磁材料的前世今生_images\img_023_82eff236dad7.png)

**好磁材  找骏材**

长按了解更多... ...

✏️

  

  

图片来源于网络，如有侵权请私信联系删除

#NdFeB #N35 #N42 #N52 #N35AH #N40SH #N42SH #N35UH #N38UH #N38EH #N45UH #N48UH #N50UH #N42EH #N45EH #SmCo #Magnets #NeodymiumMagnets #稀土永磁 #钕铁硼 #烧结钕铁硼 #粘接钕铁硼 #辐射环#钕磁铁 #钐钴#烧结钐钴 #粘接钐钴  #耐温永磁材料#粘接磁体 #磁组件 #磁性组件 #磁性器件 #仿真设计 #强磁 #磁性材料 #铁氧体永磁 #铁氧体软磁 #铝镍钴  #磁铁 #磁体 #磁钢 #永磁材料  #磁性材料解决方案

File: 电机_设计_仿真/优先发表___一篇关于电机复合导体材料的文章.md
# 优先发表 | 一篇关于电机复合导体材料的文章

原创 CES TEMS编辑部 CES电机与系统学报 2024-03-15 07:00 北京

> 原文地址: [https://mp.weixin.qq.com/s/MPZ3C3kN1fdhozJNkAdbeQ](https://mp.weixin.qq.com/s/MPZ3C3kN1fdhozJNkAdbeQ)

![](D:\电脑文件\公众号知识库\电机_设计_仿真\优先发表___一篇关于电机复合导体材料的文章_images\img_000_dc12c2b0b13d.gif)

  

**Investigation on the novel high-performance copper/graphene composite conductor for high power density motor**  

**用于高功率密度电机的新型高性能铜/石墨烯复合导体材料研究**

Jiaxiao Wang; Tingting Zuo; Jiangli Xue; Yadong Ru; Yue Wu; Zhuang Xu; Yongsheng Liu; Zhaoshun Gao; Puqi Ning; Tao Fan; Xuhui Wen; Li Han; Liye Xiao

J. Wang et al., "Investigation on the novel high-performance copper/graphene composite conductor for high power density motor," in CES Transactions on Electrical Machines and Systems, doi: 10.30941/CESTEMS.2024.00009.

**Abstract—**High-performance Cu/Graphene composite wire synergistically strengthened by nano Cr3C2 phase was directly synthesized via hot press sintering followed by severe cold plastic deformation, using liquid paraffin and CuCr alloy powder as the raw materials. Since graphene is in situ formed under the catalysis of copper powder during the sintering process, the problem that graphene is easy to agglomerate and difficult to disperse uniformly in the copper matrix has been solved. The nano Cr3C2\-particles nailed at the interface favor to improve the interface bonding. The Cu/Graphene composite possesses high electrical conductivity, hardness, and plasticity. The composite wire exhibits high electrical conductivity of 96.93% IACS, great tensile strength of 488 MPa, and excellent resistance to softening. Even after annealing at 400°C for 1 h, the tensile strength can still reach 268 MPa with a conductivity of about 99.14% IACS. The wire's temperature coefficient of resistance (TCR) is largely reduced to 0.0035/°C due to the complex structure, which leads the wire to present low resistivity at higher temperatures. Such Cu/Graphene composite wire with excellent comprehensive performance has a good application prospect in high-power density motors.

  

**摘要—**以液态石蜡和CuCr合金粉为原料，通过热压烧结和严寒塑性变形直接合成了纳米Cr3C2相协同强化的高性能Cu/石墨烯复合丝。由于石墨烯在烧结过程中是在铜粉的催化下原位形成的，因此解决了石墨烯在铜基体中容易团聚、难以均匀分散的问题。纳米Cr3C2\-颗粒钉在界面上有利于改善界面结合。Cu/石墨烯复合材料具有较高的导电性、硬度和塑性。复合丝的电导率为96.93%IACS，抗拉强度为488MPa，抗软化性能优良。在400℃退火1h后，抗拉强度仍可达到268MPa，电导率约为99.14%IACS。由于导线的结构复杂，其电阻温度系数(TCR)大大降低到0.0035/°C，在较高的温度下表现出较低的电阻率。这种综合性能优良的Cu/石墨烯复合丝在高功率密度电机中具有良好的应用前景。

  

■[在线发表](https://ieeexplore.ieee.org/document/10471246)

  

★

《中国电工技术学会电机与系统学报（英文）》(CES TEMS)是中国电工技术学会和中国科学院电工研究所共同主办、IEEE PELS学会技术支持的英文学术期刊。期刊发表国内外有关高性能电机系统、电机驱动、电力电子、可再生能源系统、电气化交通等研发及应用领域中原创、前沿学术论文。中国工程院院士马伟明担任主编，IEEE的执委Don Tan博士为国际主编。目前已被EI、Scopus、 Inspec、Google scholar、IEEE Xplore、中国科学引文数据库(CSCD) 核心版、DOAJ、CSTPCD、知网、万方、维普等数据库收录。

![](D:\电脑文件\公众号知识库\电机_设计_仿真\优先发表___一篇关于电机复合导体材料的文章_images\img_001_654c2fde68d8.jpg)

  

  

**中国电工技术学会**

**新媒体平台**

  

  

![](D:\电脑文件\公众号知识库\电机_设计_仿真\优先发表___一篇关于电机复合导体材料的文章_images\img_002_b8e655dc1030.jpg)

  

![](D:\电脑文件\公众号知识库\电机_设计_仿真\优先发表___一篇关于电机复合导体材料的文章_images\img_003_7aacd76fe2de.jpg)

  

![](D:\电脑文件\公众号知识库\电机_设计_仿真\优先发表___一篇关于电机复合导体材料的文章_images\img_004_b52600b73ce4.jpg)

学会官方微信

电工技术学报

CES电气

![](D:\电脑文件\公众号知识库\电机_设计_仿真\优先发表___一篇关于电机复合导体材料的文章_images\img_005_1b04838d13f1.jpg)

  

![](D:\电脑文件\公众号知识库\电机_设计_仿真\优先发表___一篇关于电机复合导体材料的文章_images\img_006_b170ae512517.jpg)

  

![](D:\电脑文件\公众号知识库\电机_设计_仿真\优先发表___一篇关于电机复合导体材料的文章_images\img_007_644d85f1cc17.png)

学会官方B站

CES TEMS

今日头条号

![](D:\电脑文件\公众号知识库\电机_设计_仿真\优先发表___一篇关于电机复合导体材料的文章_images\img_008_0209dc0f6451.jpg)

  

![](D:\电脑文件\公众号知识库\电机_设计_仿真\优先发表___一篇关于电机复合导体材料的文章_images\img_009_1b8cfb18233b.png)

  

![](D:\电脑文件\公众号知识库\电机_设计_仿真\优先发表___一篇关于电机复合导体材料的文章_images\img_010_c28b250481e7.jpg)

学会科普微信

新浪微博

抖音号

File: 电机_设计_仿真/先进复合材料如何助力电机轻量化和效率性能提高.md
# 先进复合材料如何助力电机轻量化和效率性能提高

原创 电机新视界 2022-05-02 13:36 上海

> 原文地址: [https://mp.weixin.qq.com/s/58mTmfzml5vASC1IeiI7Fg](https://mp.weixin.qq.com/s/58mTmfzml5vASC1IeiI7Fg)

**点击蓝字**

**关注我们**

[![](https://mmbiz.qpic.cn/mmbiz_png/vibkgHlPVq0vyvdvAWIec3SO8vVjAWxibWvykjIO7ibxtpVoqKTkc4wShVT1wxpOZEbRZibdzYs1TWAsgPCxnuwNLA/640?wx_fmt=png)](https://mp.weixin.qq.com/s?__biz=MzI0MDU0NDMyMQ==&mid=2247604627&idx=1&sn=088f72297c96fac8deab834e6782c326&scene=21#wechat_redirect)

**来源：网络**  

  

复合材料有两种或两种以上不同元素的组合，会产生与单个部件无关的具有独特特性的材料，它们大多具有多种优点，如独特的设计、强化的传热和更好的性能。复合材料除了在电机设计上有高自由度，另一个优点是集成功能的选择。与轻质金属材料相比，纤维增强塑料还提供了更多的自由度，通过这种自由度，材料和部件特性可能会受到影响。  

  

基体和纤维的类型对特性有影响以及它们之间的比例以及纤维在组件中的取向，重量、结构耐久性以及制造过程的成本和复杂性可根据具体应用的要求进行调整。提高电机效率的方法之一是用软磁复合材料（SMC）或铁粉材料代替传统方法，采用软磁复合材料材料的主要优势在于成本效益比，以及更环保的生产工艺。由于粉末冶金技术，其特点是材料浪费最少，比传统制造工艺的效率高50%，但使用这种材料后，需要对磁路设计进行重新分类，以弥补复合材料的磁性。

  

![](https://mmbiz.qpic.cn/mmbiz_png/ZmBgPlKTGd5wvvwJZQtGaWOsUsJiaA4FHfyJQ2DMfw8ah79kLphEeAhdgoYfmUQJjibwIdniaq7P5syIzujFJ3lSg/640?wx_fmt=png)

  

实现高效电机的第一个固有因素是集成轻量化技术，以较轻的材料替代与旧技术相关的组件，轻量化有助于我们实现这些目标。使用纤维增强塑料显示出更大的潜力，可以减轻电机的重量，还可以提高驱动系统的电气和机械性能。酚醛复合材料具有电气绝缘性和耐腐蚀性，可以用模具制造的单个塑料组件替换多个金属零件。

  

尽管这些材料在许多工业驱动应用中具有潜力，但它们主要用于汽车零部件。大多数电机工程师都知道，酚醛复合材料在换向器和电刷架中具有优异的电气绝缘性能。人们对开发和测试轻质材料作为电机中较重材料的替代品非常感兴趣，这一点可以从更新的技术状态中得到证明。事实上，电机工程师正在研究在电机中使用纤维增强塑料的解决方案，将转子、定子和外壳集成设计来增强其冷却功能，现代仿真工具的使用确保了这些组件满足操作要求。

  

![](https://mmbiz.qpic.cn/mmbiz_png/ZmBgPlKTGd5wvvwJZQtGaWOsUsJiaA4FHbiago4vib7RibMZ2FFeX46jrAB86cqlCSupL8ANR4ia1SRYZSFAWhQdrFQ/640?wx_fmt=png)

  

使用软磁性化合物（SMC，铁填充聚酰胺化合物）来更换原来的零件，这些零件是使用注塑工艺生产的，轻质永磁转子开始使用聚合物制造电机和外壳，并在热源附近散热。

  

与铝外壳相比，聚合物外壳重量轻且简单，重量和成本都得到了节省。导电率低的聚合物材料可以取代金属，转子、定子和外壳的设计采用集成冷却，使用铝基复合材料（AMC）可以提高电机效率和性能，实现了转子重量减少40%，同时增加了转子的惯性功率，并保持了转子的刚性。电机的装配线的数量已经减少，这可能会缩短生产周期，提高了电机的效率和响应能力，增强了热阻，更高的电阻可降低涡流造成的电流损失。  

  

![](https://mmbiz.qpic.cn/mmbiz_png/ZmBgPlKTGd5wvvwJZQtGaWOsUsJiaA4FHvFhFUQz6mFWEyjgMTQVNWQWazKX1VkcQuzUeL5KuMNiczUmylYdEMZA/640?wx_fmt=png)

  

纤维增强聚合物材料将有助于电机设计师实现冷却电机的功能，一种新的冷却概念允许使用聚合物制造电机外壳，电机的功率密度和效率也有所提高。电机和电池对电力驱动很重要，将导热轻质玻璃钢用于电机外壳，来实现电机高功率密度、轻量化配置和高效率的要求。

  

纤维增强聚合物材料用于制造带有金属销的外壳，以提高除冷却液套之外的整个厚度的导热性，如果设计得当，可以提高刚度，增强材料阻尼性能，并在重量较轻的情况下提高损伤容限。在电机和纤维复合材料连接的区域，可以实现更高的固有频率来增强的阻尼性能。使用高模量纤维，除了具有巨大的轻质潜力外，还可以实现低噪声。

  

**结论**

  

一般来说，电机的效率取决于电机的类型、大小、利用率，还取决于所用材料的质量和数量，从所有这些方面来看，需要使用能源和成本效益高的部件来开发电机。软磁复合材料材料的电磁元件已经在这方面发挥了关键作用，与传统设计相比，实现了制造便携式、成本效益高、重量轻的可持续电机的可能性。通过实验对比，复合材料可在提高磁性时还具有较高的机械强度，这种组合的特性与商业产品的特性相匹配。

  

[![](https://mmbiz.qpic.cn/mmbiz_png/vibkgHlPVq0sGmXk8Cm0QNxGDTWzSMHRqdFkxlYib69DQy8MMHGCnZJicR76IgShmuhcbPeHKXGQUU33LKN7ibz7iaw/640?wx_fmt=png)](https://mp.weixin.qq.com/s?__biz=Mzg3MzY5OTQ5OQ==&mid=2247525821&idx=1&sn=3113091b400a6dbbdaeb4a408d475eba&chksm=cede2479f9a9ad6fa0d04b5f33407354cc6670c75781173cde92b5e552cd29d99cbb13031c6e&token=1102902197&lang=zh_CN&scene=21#wechat_redirect)

File: 电机_设计_仿真/先进的复合材料助力电机重量的减轻和效率提高.md
# 先进的复合材料助力电机重量的减轻和效率提高

原创 电机新视界 2022-04-06 16:03 undefined

> 原文地址: [https://mp.weixin.qq.com/s/AQt51m1ozn-Aj-SeqKaTfg](https://mp.weixin.qq.com/s/AQt51m1ozn-Aj-SeqKaTfg)

**点击蓝字**

**关注我们**

[![](D:\电脑文件\公众号知识库\电机_设计_仿真\先进的复合材料助力电机重量的减轻和效率提高_images\img_000_0cdbef7924ed.png)](https://mp.weixin.qq.com/s?__biz=MzI0MDU0NDMyMQ==&mid=2247604627&idx=1&sn=088f72297c96fac8deab834e6782c326&scene=21#wechat_redirect)

**来源：今日电机**

复合材料有两种或两种以上不同元素的组合，会产生与单个部件无关的具有独特特性的材料，它们大多具有多种优点，如独特的设计、强化的传热和更好的性能。复合材料除了在电机设计上有高自由度，另一个优点是集成功能的选择。与轻质金属材料相比，纤维增强塑料还提供了更多的自由度，通过这种自由度，材料和部件特性可能会受到影响。  

  

基体和纤维的类型对特性有影响以及它们之间的比例以及纤维在组件中的取向，重量、结构耐久性以及制造过程的成本和复杂性可根据具体应用的要求进行调整。提高电机效率的方法之一是用软磁复合材料（SMC）或铁粉材料代替传统方法，采用软磁复合材料材料的主要优势在于成本效益比，以及更环保的生产工艺。由于粉末冶金技术，其特点是材料浪费最少，比传统制造工艺的效率高50%，但使用这种材料后，需要对磁路设计进行重新分类，以弥补复合材料的磁性。

  

![](D:\电脑文件\公众号知识库\电机_设计_仿真\先进的复合材料助力电机重量的减轻和效率提高_images\img_001_000f856cd5ca.png)

  

实现高效电机的第一个固有因素是集成轻量化技术，以较轻的材料替代与旧技术相关的组件，轻量化有助于我们实现这些目标。使用纤维增强塑料显示出更大的潜力，可以减轻电机的重量，还可以提高驱动系统的电气和机械性能。酚醛复合材料具有电气绝缘性和耐腐蚀性，可以用模具制造的单个塑料组件替换多个金属零件。

  

尽管这些材料在许多工业驱动应用中具有潜力，但它们主要用于汽车零部件。大多数电机工程师都知道，酚醛复合材料在换向器和电刷架中具有优异的电气绝缘性能。人们对开发和测试轻质材料作为电机中较重材料的替代品非常感兴趣，这一点可以从更新的技术状态中得到证明。事实上，电机工程师正在研究在电机中使用纤维增强塑料的解决方案，将转子、定子和外壳集成设计来增强其冷却功能，现代仿真工具的使用确保了这些组件满足操作要求。

  

![](D:\电脑文件\公众号知识库\电机_设计_仿真\先进的复合材料助力电机重量的减轻和效率提高_images\img_002_15d6c4aeea8a.png)

  

使用软磁性化合物（SMC，铁填充聚酰胺化合物）来更换原来的零件，这些零件是使用注塑工艺生产的，轻质永磁转子开始使用聚合物制造电机和外壳，并在热源附近散热。

  

与铝外壳相比，聚合物外壳重量轻且简单，重量和成本都得到了节省。导电率低的聚合物材料可以取代金属，转子、定子和外壳的设计采用集成冷却，使用铝基复合材料（AMC）可以提高电机效率和性能，实现了转子重量减少40%，同时增加了转子的惯性功率，并保持了转子的刚性。电机的装配线的数量已经减少，这可能会缩短生产周期，提高了电机的效率和响应能力，增强了热阻，更高的电阻可降低涡流造成的电流损失。  

  

![](D:\电脑文件\公众号知识库\电机_设计_仿真\先进的复合材料助力电机重量的减轻和效率提高_images\img_003_e0d774be7578.png)

  

纤维增强聚合物材料将有助于电机设计师实现冷却电机的功能，一种新的冷却概念允许使用聚合物制造电机外壳，电机的功率密度和效率也有所提高。电机和电池对电力驱动很重要，将导热轻质玻璃钢用于电机外壳，来实现电机高功率密度、轻量化配置和高效率的要求。

  

纤维增强聚合物材料用于制造带有金属销的外壳，以提高除冷却液套之外的整个厚度的导热性，如果设计得当，可以提高刚度，增强材料阻尼性能，并在重量较轻的情况下提高损伤容限。在电机和纤维复合材料连接的区域，可以实现更高的固有频率来增强的阻尼性能。使用高模量纤维，除了具有巨大的轻质潜力外，还可以实现低噪声。

  

**结论**

  

一般来说，电机的效率取决于电机的类型、大小、利用率，还取决于所用材料的质量和数量，从所有这些方面来看，需要使用能源和成本效益高的部件来开发电机。软磁复合材料材料的电磁元件已经在这方面发挥了关键作用，与传统设计相比，实现了制造便携式、成本效益高、重量轻的可持续电机的可能性。通过实验对比，复合材料可在提高磁性时还具有较高的机械强度，这种组合的特性与商业产品的特性相匹配。

  

  

[![](D:\电脑文件\公众号知识库\电机_设计_仿真\先进的复合材料助力电机重量的减轻和效率提高_images\img_004_509372e3b2b3.png)](https://mp.weixin.qq.com/s?__biz=Mzg3MzY5OTQ5OQ==&mid=2247525821&idx=1&sn=3113091b400a6dbbdaeb4a408d475eba&chksm=cede2479f9a9ad6fa0d04b5f33407354cc6670c75781173cde92b5e552cd29d99cbb13031c6e&token=1102902197&lang=zh_CN&scene=21#wechat_redirect)

File: 电机_设计_仿真/先进的软磁性材料在电机行业的应用.md
# 先进的软磁性材料在电机行业的应用

原创 电机新视界 2021-12-16 13:40 undefined

> 原文地址: [https://mp.weixin.qq.com/s/VCH5hLwvTT8\_Sx\_\_M6iyxA](https://mp.weixin.qq.com/s/VCH5hLwvTT8_Sx__M6iyxA)

**点击蓝字**

**关注我们**

![](https://mmbiz.qpic.cn/mmbiz_jpg/vibkgHlPVq0teiceibxaxXjXW1A56HF7tkg1BqF80Fy26bEAcYgkwymmYr8esIUc8xHrJXFogdcvjAtgMicfQLJOLA/640?wx_fmt=jpeg)  

**来源：老赵说制造**  

在最近的几十年中，汽车和其他行业对新型磁性材料的需求激增，在1990年代中期，由软磁复合材料制成的第一批零件诞生了，使用这些软磁复合材料（SMC）的趋势一直在持续增长。最初的软磁材料零件是汽车用点火芯，在大多数通用汽车中广泛使用。它们被压实成圆形，并且没有使用绝缘胶带来保护初级绕组免受线圈的影响。时至今日，粉末金属和软磁复合材料技术已经走了很长一段路，它提供了以前根本不存在的技术变革。

  

正确的软磁性材料让电机磁通传输更快、消耗更少的能量、电机结构变得更紧凑。电机可以使用更高的频率，电磁更密集、高渗透，大大降低转子/定子的涡流损失。  

  

![](https://mmbiz.qpic.cn/mmbiz_png/ZmBgPlKTGd4K3JuShgdpNXPJW44sf43uPJ6ibIBfcV2NMjht0e7wqCRGRdqcmIq2icpBylomZooxJbCLXIeR5kTA/640?wx_fmt=png)

  

电机使用来自存储在电池中的直流电（DC）或发电机、电网的交流电（AC），将电能转换为机械能。它们可用于电动汽车，小型家用电器，工业风扇和泵，机床以及用于推进的大型船舶和飞机中。

  

对软磁复合材料（SMC）的持续研究表明，它们在直流电和交流电应用中具有巨大的潜力，通过允许工程师开发新的创新设计，改善中低频率下芯材的磁感应强度。软磁性材料由电绝缘的铁磁粉末组成，当优化粒度，形状和微结构时，它们具有许多有价值的优点，包括磁和热各向同性，高磁导率，低矫顽力，居里温度高和总铁损低。

  

![](https://mmbiz.qpic.cn/mmbiz_png/ZmBgPlKTGd4K3JuShgdpNXPJW44sf43uQA5gibicGgAdGI1SURm0QAl4XRrDek2NFZJ7P5MDob8Scynr9cMTxHTw/640?wx_fmt=png)

  

"软”是指在磁性意义上，该术语与材料的硬度无关， 软磁性材料易于磁化和消磁。永久的，或 “硬”的磁铁始终保持磁化强度。软磁复合材料由具有高纯度和可压缩性的铁粉颗粒与薄而均匀层压粘合在一起材料。涂层提供高电阻率，使每个单个粒子边缘绝缘，限制了涡流的产生。软磁复合材料是理想地涂覆有均匀电绝缘膜层的铁磁粉末颗粒，就像任何其他粉末金属零件一样。软磁复合材料使用加热的模具压实，来促进更高的密度、磁导率、感应率。软磁复合材料取决于最终应用，磁性能是各项相应参数的影响，包括所用合金材料、最终部件的密度（饱和感应度和磁导率受密度影响） 烧结温度、烧结后的碳和氮含量。

  

![](https://mmbiz.qpic.cn/mmbiz_png/ZmBgPlKTGd4K3JuShgdpNXPJW44sf43u6ocNKteTpEGWVbJ6D1haoRFYYtYX9iaA3uwHEibaYVdl5pnvmafSLsmQ/640?wx_fmt=png)

  

粉末金属磁性材料可以分类为烧结的（对于DC或直流应用）或软磁复合类型（对于AC或交流应用）， 与烧结材料相比，软磁复合材料的优点在于其设计具有竞争性的磁性能，具有更高的电阻率。电阻率使软磁性材料吸引那些正在制造低损耗零件（尤其是高频零件）的人的重要原因。软磁性材料的优势在于粉末的成型能力，使用软磁性粉末可以轻松实现通常通过粉末金属制成的形状，可以实现3D磁通量承载能力，可以高效地完成复杂的3D几何形状，它们在粉末颗粒之间不会具有冶金结合。相反，依靠互锁颗粒的强度加上绝缘层提供的强度。

  

![](https://mmbiz.qpic.cn/mmbiz_jpg/ZmBgPlKTGd4K3JuShgdpNXPJW44sf43uzjZQUI36jE73dAC4p71sCQ0T0zFUtXAicaz4tMC3BPFicQOib74QdibUdQ/640?wx_fmt=jpeg)

  

对软磁性材料进行热处理可能会影响磁性性能，热处理的重点是双重的：改善软磁性能（减轻应力） 改善机械性能，热处理或固化不是烧结的，没有形成冶金键。温度越高，软磁性材料的强度就越好，粉末冶金的性质可以使用更小的电机设计来减少材料消耗，或者从与目前的电机相似的尺寸中获得更高的功率，这为电磁设备打开了巨大的市场。这些组件能够弥合传统叠层钢芯的频率限制，尤其在几百赫兹的和几兆赫兹以上的铁氧体磁芯之间的间隙。软磁性材料可以完全消除由于铁磁层绝缘不良而引起的涡流积聚而导致的电机故障/过热。

  

**结论**

  

磁性复合材料可实现电磁设备的革命性设计，以帮助提高效率，减轻重量和成本，同时又不影响磁性性能。将电绝缘的金属颗粒制成电机的定子或转子，并测试其损耗和磁导率，分别将其最小化和最大化。软磁性磁粉已显示出作为核心材料的最大潜力，具有纳米晶材料的高电阻性，以及具有非晶态材料非常低的矫顽力的优点。同样，已经探索了有机和无机涂层材料以减少涡电流，以改善较高频率下的总体芯材损耗，在软磁性材料应用中，性能之间的平衡是最重要的。

File: 电机_设计_仿真/六道热处理问题_帮助你理解钢的退火_正火和淬火.md
# 六道热处理问题，帮助你理解钢的退火、正火和淬火

原创 电机新视界 2023-07-05 11:28 上海

> 原文地址: [https://mp.weixin.qq.com/s/u04g8IlS\_u2pFoFSGnZ6JQ](https://mp.weixin.qq.com/s/u04g8IlS_u2pFoFSGnZ6JQ)

**点击下方**  

**关注我们**

![](D:\电脑文件\公众号知识库\电机_设计_仿真\六道热处理问题_帮助你理解钢的退火_正火和淬火_images\img_000_0b38cfab2d9b.jpg)![](D:\电脑文件\公众号知识库\电机_设计_仿真\六道热处理问题_帮助你理解钢的退火_正火和淬火_images\img_001_031931f83e9a.jpg)

**

**来源： 每天学点热处理**

> **一、何谓钢的退火？退火种类及用途如何？**

**答：**

**钢的退火：**退火是将钢加热至临界点AC1以上或以下温度，保温一定时间以后随炉缓慢冷却以获得近于平衡状态组织的热处理工艺。

**退火种类：**根据加热温度可以分为在临界温度AC1以上或以下的退火，前者包括完全退火、不完全退火、球化退火、均匀化退火，后者包括再结晶退火、去应力退火，根据冷却方式可以分为等温退火和连续冷却退火。

**退火用途：**

1、 完全退火：完全退火是将钢加热至AC3以上20-30℃，保温足够长时间，使组织完全奥氏体化后随炉缓慢冷却以获得近于平衡状态组织的热处理工艺。其主要应用于亚共析钢，其目的是细化晶粒、消除内应力和加工硬化、提高塑韧性、均匀钢的化学成分和组织、改善钢的切削加工性能，消除中碳结构钢中的魏氏组织、带状组织等缺陷。

2、 不完全退火：不完全退火是将钢加热至AC1- AC3（亚共析钢）或AC1-ACcm（过共析钢）之间，保温一定时间以后随炉缓慢冷却以获得近于平衡状态组织的热处理工艺。对于亚共析钢，如果钢的原始组织分布合适，则可采用不完全退火代替完全退火达到消除内应力、降低硬度的目的。对于过共析钢，不完全退火主要是为了获得球状珠光体组织，以消除内应力、降低硬度，改善切削加工性能。

3、 球化退火：球化退火是使钢中碳化物球化，获得粒状珠光体的热处理工艺。主要用于共析钢、过共析钢和合金工具钢。其目的是降低硬度、改善切削加工性能，均匀组织、为淬火做组织准备。

4、 均匀化退火：又称扩散退火，它是将钢锭、铸件或锻轧坯加热至略低于固相线的温度下长时间保温，然后缓慢冷却至室温的热处理工艺。其目的是消除铸锭或铸件在凝固过程中产生的枝晶偏析及区域偏析，使成分和组织均匀化。

5、 再结晶退火：将冷变形后的金属加热到再结晶温度以上保持适当时间，然后缓慢冷却至室温的热处理工艺。其目的是使变形晶粒重新转变为均匀等轴晶粒，同时消除加工硬化和残留内应力，使钢的组织和性能恢复到冷变形前的状态。

6、 去应力退火：在冷变形金属加热到再结晶温度以下某一温度，保温一段时间然后缓慢冷却至室温的热处理工艺。其主要目的是消除铸件、锻轧件、焊接件及机械加工工件中的残留内应力（主要是第一类内应力），以提高尺寸稳定性，减小工件变形和开裂的倾向。 

> **二、何谓钢的正火？目的如何？有何应用？**

**答：**

**钢的正火：**正火是将钢加热到AC3或Accm以上适当温度，保温适当时间进行完全奥氏体化以后，以较快速度（空冷、风冷或喷雾）冷却，得到珠光体类组织的热处理工艺。正火过程的实质是完全奥氏体化加伪共析转变。

**目的：**细化晶粒、均匀成分和组织、消除内应力、调整硬度、消除魏氏组织、带状组织、网状碳化物等缺陷，为最终热处理提供合适的组织状态。

**应用：**

1、 改善低碳钢的切削加工性能。

2、 消除中碳钢的热加工缺陷（魏氏组织、带状组织、粗大晶粒）。

3、 消除过共析钢的网状碳化物，便于球化退火，为淬火做好组织准备。

4、 作为最终热处理，提高普通结构件的力学性能。 

> **三、在生产中为了提高亚共析钢的强度，常用的方法是提高亚共析钢中珠光体的含量，问应该采用什么热处理工艺？**

**答：**

**应该采用正火工艺。**

**原因：**亚共析钢过冷奥氏体在冷却过程中会析出先共析铁素体，冷却速度越慢，先共析铁素体的含量越多，从而导致珠光体的含量变少，降低亚共析钢的硬度和强度。而正火工艺的实质就是完全奥氏体化加上伪共析转变，可以通过增大冷却速度降低先共析铁素体的含量，使亚共析成分的钢转变成共析组织，即增加了珠光体的含量，从而可以提高亚共析钢的强度和硬度。

> **四、淬火的目的是什么？淬火方法有几种？比较几种淬火方法的优缺点？**

**答：**

**淬火的目的：**获得尽量多的马氏体，可以显著提高钢的强度、硬度、耐磨性，与各种回火工艺相配合可以使钢在具有高强度高硬度的同时具有良好的塑韧性。

将钢加热至临界点AC3或AC1以上一定温度，保温适当时间后以大于临界冷却速度的冷速冷却得到马氏体（或下贝氏体）的热处理工艺叫做淬火。

**淬火方法：**按冷却方式可以分为：单液淬火法、双液淬火法、分级淬火法、等温淬火法

**优缺点比较：**

  

淬火方法

优点

缺点

单液淬火法

操作简单、应用广泛

1、只适用于小尺寸且形状简单的工件

2、淬火应力大

3、不容易选择冷却能力和冷却特性较合适的冷却介质

双液淬火法

1、 降低组织应力，减小工件变形、开裂的倾向

2、 适用于尺寸较大的工件

操作不容易控制，需要求丰富的经验和熟练的技术

分级淬火法

1、降低热应力和组织应力，减小工件变形、开裂的倾向

2、操作相对容易控制

只适用于尺寸较小的工件

等温淬火法

1、 降低热应力和组织应力，显著减小工件变形、开裂倾向

2、 适宜处理形状复杂、尺寸要求精密的工件

只适用于尺寸较小的工件

  

> **五、试述亚共析钢和过共析钢淬火加热温度的选择原则。为什么过共析钢淬火加热温度不能超过Accm线？**

**答：**

**淬火加热温度选择原则：**以得到均匀细小的奥氏体晶粒为原则，以便获得细小的马氏体组织。亚共析钢通常加热至AC3以上30-50℃，过共析钢加热至AC1以上30-50℃.

1、过共析钢的淬火加热温度超过Accm线，碳化物全部溶入奥氏体中，使奥氏体的含碳量增加，降低钢的Ms和Mf点，淬火后残留奥氏体量增多，会降低钢的硬度和耐磨性

2、过共析钢淬火温度过高，奥氏体晶粒粗化、含碳量又高，淬火后易得到有显微裂纹的粗针状马氏体，降低钢的塑韧性

3、高温淬火时淬火热应力大，氧化脱碳严重，也增大钢件变形和开裂的倾向。

>  **六、何谓钢的淬透性、淬硬性？****影响钢的淬透性、淬硬性及淬透层深度的因素？**

**答：**

**淬透性：**钢的淬透性是指奥氏体化后的钢在淬火时获得马氏体的能力，它反映过冷奥氏体的稳定性，与钢的临界冷却速度有关。其大小以钢在一定条件下淬火获得的淬透层深度和硬度分布来表示。

**淬硬性：**钢的淬硬性是指奥氏体化后的钢在淬火时硬化的能力，主要取决于马氏体中的含碳量，用淬火马氏体可能达到的最高硬度来表示。

**淬透层深度：**淬透层深度是指钢在具体条件下淬火时测定的半马氏体区至工件表面的深度。它与钢的淬透性、工件形状尺寸、淬火介质的冷却能力有关。

  

  

  

**知识回顾**

**电机政策：**

[电机行业“未来出路”及2023市场发展趋势展望！](https://mp.weixin.qq.com/s?__biz=Mzg3MzY5OTQ5OQ==&mid=2247534719&idx=1&sn=c8e3e2ccf96af9a6164a1a8b95636a4c&chksm=cede09bbf9a980ad79c8d5f74254a5ab6a3e1ba793592b572264d9841d9c104c96eb698e4ad3&token=66697538&lang=zh_CN&scene=21#wechat_redirect)

  

[政策加力电机出口全年增速有望超10%！](https://mp.weixin.qq.com/s?__biz=Mzg3MzY5OTQ5OQ==&mid=2247532467&idx=1&sn=44465227804341d3c41aa56853f48f1c&chksm=cede3e77f9a9b7613728fb6fc8f003900c958a1e67be817f613dda6e4d7e7f858ff2f45d8f66&token=66697538&lang=zh_CN&scene=21#wechat_redirect)

  

# [工信部22年将电机列为重点用能专项监察对象，高效电机市场迎来爆发期](https://mp.weixin.qq.com/s?__biz=Mzg3MzY5OTQ5OQ==&mid=2247531789&idx=1&sn=1f19abf4671ee606cde5a6e3edf832ea&chksm=cede3cc9f9a9b5df405a345ead88b9c09118334a2f609e16aa29780eb9f5056b71d2150e19fc&token=66697538&lang=zh_CN&scene=21#wechat_redirect)

  

电机标准：

  

[重磅：节能标准将再度升级，高效电机或将成爆款！](https://mp.weixin.qq.com/s?__biz=Mzg3MzY5OTQ5OQ==&mid=2247536603&idx=1&sn=8fdb27613e85b06a5da9912ec460defc&chksm=cede0e1ff9a98709fe2e8aa9e4f6e040df309f9d7d2390f9a315d5dea5e47ee19ff2bf143026&token=66697538&lang=zh_CN&scene=21#wechat_redirect)

  

[【重磅】5部门发布最新电机能效准入水平！虚标能效将被重点打击整治！](https://mp.weixin.qq.com/s?__biz=Mzg3MzY5OTQ5OQ==&mid=2247535908&idx=3&sn=6eec1347ec795a83176cc4f901ec55fa&chksm=cede0ce0f9a985f64ce0e07697e68c6ddb191072645aa6d8de6370bcd597bb610675d2897b02&token=66697538&lang=zh_CN&scene=21#wechat_redirect)


![](D:\电脑文件\公众号知识库\电机_设计_仿真\六道热处理问题_帮助你理解钢的退火_正火和淬火_images\img_002_fd93dd927fd8.png)![](D:\电脑文件\公众号知识库\电机_设计_仿真\六道热处理问题_帮助你理解钢的退火_正火和淬火_images\img_003_a6e4e8e00379.jpg)


![](D:\电脑文件\公众号知识库\电机_设计_仿真\六道热处理问题_帮助你理解钢的退火_正火和淬火_images\img_004_ec5921db28d2.png)

File: 电机_设计_仿真/关于永磁材料_你未必知道的10个冷知识_.md
# 关于永磁材料，你未必知道的10个冷知识！


> 原文地址: [https://mp.weixin.qq.com/s/S\_MFEbGERZdxoCSjmwqgtA](https://mp.weixin.qq.com/s/S_MFEbGERZdxoCSjmwqgtA)

###   

![](D:\电脑文件\公众号知识库\电机_设计_仿真\关于永磁材料_你未必知道的10个冷知识__images\img_000_33aa17c82e2d.gif)

**点击蓝字关注我们吧！**

![](D:\电脑文件\公众号知识库\电机_设计_仿真\关于永磁材料_你未必知道的10个冷知识__images\img_001_1823731daeab.gif)

### **从磁力背后的科学到生活中的隐藏英雄，刷新你对磁铁的认知！**  

![](D:\电脑文件\公众号知识库\电机_设计_仿真\关于永磁材料_你未必知道的10个冷知识__images\img_002_3520eae06cf8.png)

永磁材料看似平凡，却无处不在。钕铁硼、钐钴、铁氧体、铝镍钴……这些材料构建了现代科技设备的“磁性心脏”。本文为你精选10条有趣又实用的“冷知识”，带你走进永磁材料的奇妙世界。

  

![](D:\电脑文件\公众号知识库\电机_设计_仿真\关于永磁材料_你未必知道的10个冷知识__images\img_003_df19f7001310.gif)

**1\. 磁铁非铁，磁钢非钢**

你是不是以为磁铁就是铁做的？其实不然！钕铁硼等稀土永磁材料并不是真正意义上的钢铁，而是由钕、镝、铽、铁、硼等元素组成的高性能合金。“磁铁“、”磁钢”只是习惯叫法。

###   

![](D:\电脑文件\公众号知识库\电机_设计_仿真\关于永磁材料_你未必知道的10个冷知识__images\img_004_cca89f84ca01.png)

烧结钕铁硼元素成份

  

![bj.96weixin.com](D:\电脑文件\公众号知识库\电机_设计_仿真\关于永磁材料_你未必知道的10个冷知识__images\img_005_1507f15bace3.png)

普通钢材元素成份

  

![](D:\电脑文件\公众号知识库\电机_设计_仿真\关于永磁材料_你未必知道的10个冷知识__images\img_010_65e76f0dc1cd.gif)

**2\. 全球90%的永磁材料产自中国**

你知道吗？全球90%的永磁材料都是Made in China！尤其是烧结钕铁硼，中国凭借丰富的稀土资源，成熟的稀土冶炼分离生产工艺，完善高效的上下游生产加工体系，在全球永磁材料行业中扮演着至关重要的角色。

_**1**_

![](D:\电脑文件\公众号知识库\电机_设计_仿真\关于永磁材料_你未必知道的10个冷知识__images\img_007_e18bb623df25.png)

烧结钕铁硼全球供应链产量份额对比

  

![](D:\电脑文件\公众号知识库\电机_设计_仿真\关于永磁材料_你未必知道的10个冷知识__images\img_008_df19f7001310.gif)

**3\. 一枚硬币大小的钕铁硼磁铁，吸力可达2公斤**

你没想到吧，一块壹元硬币大小的钕铁硼磁铁，吸力可达2公斤，是自身重量的270倍！如果加上铁壳做成磁扣，吸力能暴增到几十公斤，可以轻松吸附吊装重物。

###   

![](D:\电脑文件\公众号知识库\电机_设计_仿真\关于永磁材料_你未必知道的10个冷知识__images\img_009_95cbbf41d19d.png)

![](D:\电脑文件\公众号知识库\电机_设计_仿真\关于永磁材料_你未必知道的10个冷知识__images\img_015_65e76f0dc1cd.gif)

**4\. 用量最大的磁铁是铁氧体**

提到磁铁，你首先想到的可能是闪亮的钕铁硼，但实际上，铁氧体才是用量最大的永磁材料。它便宜耐用，广泛用于扬声器和电机。虽然磁力不如钕铁硼，但铁氧体的“低调”让它成为幕后英雄。

![](D:\电脑文件\公众号知识库\电机_设计_仿真\关于永磁材料_你未必知道的10个冷知识__images\img_011_1105082dd09e.png)

  

  

  

![](D:\电脑文件\公众号知识库\电机_设计_仿真\关于永磁材料_你未必知道的10个冷知识__images\img_012_df19f7001310.gif)

**5\. 有的磁铁怕热，有的磁铁怕冷**

永磁材料也有自己的“脾气”！稀土永磁怕热不怕冷，磁性能随温度上升而下降，低温下表现好，高温下容易退磁。反过来，铁氧体则是怕冷不怕热。 

###   

![](D:\电脑文件\公众号知识库\电机_设计_仿真\关于永磁材料_你未必知道的10个冷知识__images\img_013_efcab94c18c0.png)

![](D:\电脑文件\公众号知识库\电机_设计_仿真\关于永磁材料_你未必知道的10个冷知识__images\img_014_2eed46ca72a0.png)

![](D:\电脑文件\公众号知识库\电机_设计_仿真\关于永磁材料_你未必知道的10个冷知识__images\img_006_65e76f0dc1cd.gif)

**6\. 磁铁不是天生就有磁性**

你以为磁铁一造出来就有磁性了吗？并非如此！永磁材料在生产出来时，内部的磁畴是混乱无序的，整体并不对外显现磁性。需要经过充磁，材料才成为我们所说的“永磁体”。

![](D:\电脑文件\公众号知识库\电机_设计_仿真\关于永磁材料_你未必知道的10个冷知识__images\img_016_4079723575d8.png)

![](D:\电脑文件\公众号知识库\电机_设计_仿真\关于永磁材料_你未必知道的10个冷知识__images\img_017_47d45b8ca64a.png)

充磁前

![](D:\电脑文件\公众号知识库\电机_设计_仿真\关于永磁材料_你未必知道的10个冷知识__images\img_018_3733c03f95fe.png)

![](D:\电脑文件\公众号知识库\电机_设计_仿真\关于永磁材料_你未必知道的10个冷知识__images\img_019_4079723575d8.png)

![](D:\电脑文件\公众号知识库\电机_设计_仿真\关于永磁材料_你未必知道的10个冷知识__images\img_020_ef4075f96a9b.png)

充磁后

![](D:\电脑文件\公众号知识库\电机_设计_仿真\关于永磁材料_你未必知道的10个冷知识__images\img_021_3733c03f95fe.png)

![](D:\电脑文件\公众号知识库\电机_设计_仿真\关于永磁材料_你未必知道的10个冷知识__images\img_022_df19f7001310.gif)

**7\. 秒充磁：磁铁的魔法时刻**

既然磁铁需要充磁，那这个过程需要多久呢？眨眼之间！充磁过程不像充电，是个物理变化，利用强大的脉冲磁场，在几毫秒内就能完成，可谓“秒充磁”。从普通金属到强力磁铁，瞬间完成，效率高得让人咋舌！

![](D:\电脑文件\公众号知识库\电机_设计_仿真\关于永磁材料_你未必知道的10个冷知识__images\img_023_0cccc31be94c.png)

充磁设备工作原理

![](D:\电脑文件\公众号知识库\电机_设计_仿真\关于永磁材料_你未必知道的10个冷知识__images\img_024_65e76f0dc1cd.gif)

**8\. 烧结钕铁硼磁铁其实是“80后”**

烧结钕铁硼虽然听起来高科技，但它是不折不扣的“80后”新材料。1983年，日本和美国科学家几乎同时发明了这种超强永磁材料。从那时起，钕铁硼就成了电机、耳机、硬盘的“标配”。如今，它依然是永磁材料界的“顶流”。

![](D:\电脑文件\公众号知识库\电机_设计_仿真\关于永磁材料_你未必知道的10个冷知识__images\img_025_5b1ee4a5807a.png)钕铁硼发明者：(日) 佐川真人              (美)约翰·克罗特

  

![](D:\电脑文件\公众号知识库\电机_设计_仿真\关于永磁材料_你未必知道的10个冷知识__images\img_026_df19f7001310.gif)

**9\. 没有钕铁硼，AirPods 会大十倍**

AirPods小巧精致，离不开钕铁硼的功劳！它的超强磁力让微型扬声器能发出震撼音质。如果用铁氧体，AirPods的体积可能得翻好几倍，戴在耳朵上估计就像挂了个收音机。永磁材料的进步，极大促进了数码产品的小型化，让科技更加“轻盈”！

  

![](D:\电脑文件\公众号知识库\电机_设计_仿真\关于永磁材料_你未必知道的10个冷知识__images\img_027_18db49677cc8.png)

![](D:\电脑文件\公众号知识库\电机_设计_仿真\关于永磁材料_你未必知道的10个冷知识__images\img_028_d37eb918e301.gif)

![](D:\电脑文件\公众号知识库\电机_设计_仿真\关于永磁材料_你未必知道的10个冷知识__images\img_029_65e76f0dc1cd.gif)

**10\. 永磁材料“上可九天揽月，下可五洋捉鳖”**

这句诗意的话恰如其分地描绘了永磁材料应用的广泛性。从航空航天，到深海探测；从医疗、能源、交通到信息技术，永磁材料的用途广得超乎想象！ 

  

  

  

_research and development_

![](D:\电脑文件\公众号知识库\电机_设计_仿真\关于永磁材料_你未必知道的10个冷知识__images\img_030_26a3de1df43c.png)

  

**你对永磁材料了解了多少？**

  

永磁材料的世界远比我们想象的要精彩和复杂。从材料本身的特性到其在全球科技和工业中的重要地位，这些“冷知识”希望能让你对它们有更深的理解。如果你想了解更多磁性技术知识或解决方案，欢迎联系上海骏材 021-64930060。

![](D:\电脑文件\公众号知识库\电机_设计_仿真\关于永磁材料_你未必知道的10个冷知识__images\img_031_a9d3bd7cd106.png)

![](D:\电脑文件\公众号知识库\电机_设计_仿真\关于永磁材料_你未必知道的10个冷知识__images\img_032_ab52daacb99e.gif)

**选磁材**

**找骏材**

![](D:\电脑文件\公众号知识库\电机_设计_仿真\关于永磁材料_你未必知道的10个冷知识__images\img_033_c5b227c57433.png)

图片来源于网络，如有侵权请私信删除  

#NdFeB #N35 #N42 #N52 #N35AH #N40SH #N42SH #N35UH #N38UH #N38EH #N45UH #N48UH #N50UH #N42EH #N45EH #SmCo#稀土永磁 #钕铁硼 #烧结钕铁硼 #粘接钕铁硼 #磁性组件 #磁性器件 #仿真设计 #强磁 #磁性材料 #铁氧体永磁 #铁氧体软磁 #铝镍钴 #铁铬钴 #磁铁 #磁体 #磁钢 #永磁材料 #磁性材料解决方案 #橡胶磁 #柔性钕铁硼

File: 电机_设计_仿真/变频电机用耐电晕绝缘材料的应用.md
# 变频电机用耐电晕绝缘材料的应用

原创 电机新视界 2023-03-11 09:30 上海

> 原文地址: [https://mp.weixin.qq.com/s/ZBVU8VIfIjtzHmndZflhgQ](https://mp.weixin.qq.com/s/ZBVU8VIfIjtzHmndZflhgQ)

**点击下方**

**关注我们**

![](https://mmbiz.qpic.cn/mmbiz_png/vibkgHlPVq0ue8kGZ3FKfShpibHOiaothcRQKbhTTNOEv3kWYZezoNcviaMz9rdlGqfEUctXcfIXne5256xHpplJNw/640?wx_fmt=png)![](https://mmbiz.qpic.cn/mmbiz_png/vibkgHlPVq0t9SFhkt1HAm4WT89Y7MgPIcE263x4dAC4wt5Fiao2obORomDjicvEF3U1v13KYFKjtmZTtJVggnDCA/640?wx_fmt=png)

**

**来源：电机技术及应用**

1.前言  
    脉宽调制(PWM)技术的发展与进步，使电动机的交流调速技术日益成熟。交流调速电机是由变频器、电动机和连接电缆组成，与直流调速电机相比，它具有节能、体积小、易于维护等优点，在电力机车、船舶、冶金等领域获得了广泛认可。起初，人们将变频器直接应用于普通电机上，原本在工频交流条件下使用15年的电机，在安装变频器后运行一至二年甚至几个月就出现了绝缘损坏这种情况在国内外均有出现。  
    为了延长变频电机的使用寿命，研究人员曾提出了以下3种解决方案：第一，缩短变频器与电机之间电缆的长度以降低过充电压;第二，增加电磁线绝缘层厚度，并在线圈两端接口和不同相间增加额外的绝缘材料;第三，使用具有耐电晕腐蚀能力的绝缘电磁线。

尽管第一种方案可以在一定程度上减小电机端子上的尖峰过电压，但不能消除电压在绕组上的极不均匀分布，对延长电机的使用寿命方面效果不明显。

第二种方案可以在一定程度上延长电机的寿命，但是在增加电机绝缘尺寸的同时无疑减小了铜铁率，降低了散热速度;此外，一旦绝缘尺寸改变，整个电机制造中的生产装备、工艺参数等都需重新设计，这些都是电机制造者所不希望出现的。因此，耐电晕绝缘材料制备和应用成为电机绝缘领域研究的热点。本文在分析变频电机绝缘材料破坏机理的基础上，评述了国内外在变频电机耐电晕绝缘材料方面的研究成果及存在的问题，提出了今后耐电晕绝缘材料的研究重点。

2 电机绝缘的工作环境及破坏机理  
    2.1 电压  
    变频调速电机是由变频器、电缆和电机组成的。变频器的核心控制部件有BJT(双极晶体管)、IGBT(绝缘栅)等多种类型，其中IGBT具有驱动简单、易于保护和高速开关等优点，成为场控电力电子器件的主流产品。IGBT的高开关速度建立在快导通和快关断的基础上，最高可达30---40 k Hz，正常工作情况下为20 kHz。变频器的输出波形是具有陡上升沿和陡下降沿(0.1---0. 5l A s)的脉冲波，正是由于这种脉冲电压不同于工频正弦电压，从而对变频电机绝缘的工作环境造成了一系列的影响。当变频器将工频正弦波转化成脉冲波以后，该列脉冲波从变频器通过电缆传到电机的接线端，由于电缆与电机之间的阻抗不匹配将产生反射波。反射波反馈又产生二次反射，二次反射波与原始脉冲电压波叠加，当叠加的脉冲电压传输到电机时，就会产生一个尖峰电压。尖峰电压的大小取决于电缆的长度和脉冲电压的上升沿时间。通常电缆长度增加时，电线两端都产生过电压，电机端的过电压幅值随电缆长度增加而增加，并趋于饱和。当变频电机的绝缘线圈中通过脉冲电流时，短上升沿时间的脉冲波引起电压在线圈中的分布不均。据Rhudy,Tang等在模拟电动机定子绕组上进行了电压波形的测量、分析，表明在电动机定子绕组的首端几匝上承担了约80%过电压幅值，这样绕组首匝处承受的匝间电压超过工频交流电压条件下平均匝间电压的10倍以上！！！  
    2.2 破坏机理  
    尽管在使用变频器后，电机首匝附近的电压比工频交流条件下提高了10倍以上，虽然仍远低于绝缘的击穿电压，但是已经超过了局部放电起始电压。日本、美国和西欧等一些发达国家的学者对变频电机绝缘材料的破坏机理进行了广泛研究，并逐步达成了共识，认为局部放电是造成变频电机绝缘过早破坏的主要原因，而介质损耗发热、空间电荷、电磁激振以及振动等多种因素的存在加速了材料的老化过程。  
    以Kaufhold为代表的研究人员通过在不同电压，频率，温度，脉冲电压波形下对聚酞亚胺为绝缘材料的电磁线进行测试，发现当存在局部放电时，绝缘材料在较短时间内就会被击穿，而不存在局部放电时，即使在很高的电应力和热应力下，介质老化两年以上也没有出现击穿现象。Kaufhold认为变频电机中绝缘材料的破坏机理是由于局部放电引起的。Kaufhold的结论受到了众多人的支持，Hwang等人研究了25种变频电机用电磁线的局部放电的起始电压、损耗因子后认为，得到的结论与Kaufhold的结论完全相同。Beekman, Metzler等人研究表明，绝缘材料的耐电晕能力不同会导致变频情况下绝缘寿命不同，这间接说明局部放电是变频电机绝缘材料破坏的主要原因。

    3 耐电晕绝缘材料的研究现状  
    3.1耐电晕漆包线漆  
    尽管绝缘材料研究人员通过在聚合物中填充无机填料的方法提高其耐电晕性能，但是由于早期无机填料制造技术只能达到微米级或亚微米级，采用这种填料填充的漆包线漆生产的漆包线表面粗糙，无法满足漆包线的表面技术要求。进入20世纪90年代后，随着纳米材料制备技术的逐渐成熟，人们开始将纳米粒子填充到具有较高耐温等级的漆包线漆中，制成耐电晕漆包线漆。采用这种耐电晕漆作为漆包线的外层(二层绝缘结构)或中间层(三层绝缘结构)，可使漆包线的耐电晕性能提高5一100倍。其中，最为典型的就是Dupont公司生产的耐电晕漆，采用邃克改性聚醋亚胺树脂为基体，以纳米SiO2为填料，这种漆包线漆作为漆包线的涂层，大幅度提高了其耐电晕性能。据美国专利US4935302介绍，在绝缘漆中添加粒度为5-500nm的氧化铬，或氧化铁和氧化铬的混合物，填充量约为10%一30%，可以大大提高耐电晕能力。Jiang等人提出了在聚酷亚胺、聚酞胺酸亚胺等漆包线漆中添加a型氧化铝和r氧化铝的混合物，使耐电晕能力提高3-4倍。美国的PhelpsDodge公司研制开发的耐电晕电磁线X8358采用三层绝缘结构，中间层为二氧化钦、氧化铝、氧化硅、氧化锌、氧化铁等无机氧化物填充的耐电晕层，在脉冲测试中表现出良好的耐电晕性能。经过近几年的发展，目前能生产供变频电机使用的新型漆包线漆的厂家有:美国P D George公司，Phelps Dodge公司，Dupont公司，法国Nexans公司，意大利Syntel公司和德国Herberts公司等。  
    近年来，国内在变频电机用耐电晕漆包线漆的研制方面，开展了大量工作。哈尔滨理工大学雷清泉院士课题组、西安交通大学电力设备电气绝缘国家重点实验室和上海电器科学研究所以及上海电缆研究所的科研人员分别从不同的角度对该课题进行了研究，取得较大的进展，有些成果正在向企业转化，但耐电晕漆产品由于存在某些问题尚未得到规模化生产。如四川东材科技集团有限公司承担的国家“十五”科技攻关项目交流变频电机专用屏蔽漆包线漆，上海电器科学研究所和上海电缆研究所研究的成果在常熟豪威富公司进行了小规模生产，尽管使漆包线的耐电晕性能得到一定程度的提高，但耐电晕性能分散性大，其根本原因在于纳米粒子在聚合物中没有得到有效的分散，大多仍以团聚体形式存在。  
    3.2 耐电晕薄膜  
    均苯型聚酸亚胺薄膜以其优异的耐热、机械、电气性能在高性能电机中有广泛的应用。1994年，美国Dupont公司在聚酞亚胺前体中填充了纳米氧化铝粒子，成功开发了耐电晕性能优异的Kapton CR薄膜。据杜邦公司专利介绍，Kapton CR薄膜就是先将气相氧化铝和N, N一二甲基乙酞胺制成稳定的悬浮体，然后再与聚酞胺酸溶液混合，经热亚胺化制得。该薄膜在变频电机制造中主要有两个用途:其一，在Kapton CR上复合Telfon FEP后，绕包烧结在铜扁线上，作为其电晕防护层。试验表明，KaptonFCR薄膜在20 kV的工频交流电条件下，耐电晕老化寿命可超过100 000 h，而在同样条件下普通聚酞亚胺薄膜只有200 h。该耐电晕薄膜绕组线已得到ABB和西门子的认可，并已成功应用于高速列车的牵引电机上。我国株洲电力机车研究所与常熟豪威富集团公司合作，用Kapton CR聚酞亚胺薄膜绕包并烧结在铜线上，应用于1020 kW，电压1950 kV，转速4 000 r/min的JD150S高速动力车上。经过 近 几 年的探索，国内耐电晕聚酞亚胺薄膜的制备技术已走出实验室，向产业化阶段迈进。目前市场上已出现国产耐电晕聚酸亚胺薄膜，在机械、耐热和电气性能相近的条件下，平均耐电晕寿命可达Kapton CR薄膜的60%，但产品质量不稳定，仍有待于提高。  
    3.3 有机硅浸溃漆  
    有机硅树脂是一类以硅氧键为主链、以有机基团为侧链的高分子材料。由于Si一0键键能是373kJ/m ol，比C一C键键能(245k J/mol)高50%以上，有机硅树脂分子结构接近于硅酸盐的结构，是一种半无机高分子。当其处于电晕条件下有机成分被氧化分解之后，表面会残留一层硅的氧化物层，耐电晕性能较一般聚合物高。此外，无溶剂有机硅树脂具有优异的耐热性、阻燃性、电气性能以及机械性能，适合用作真空压力浸溃工艺的浸溃漆180有机硅树脂在特种电机，如牵引电机中有广泛的应用，能满足变频牵引电机绝缘系统高耐热性和高可靠性需求。目前，国内已经逐步在开始消化和吸收国外的C级绝缘结构体系，设计使用耐电晕性能较好的有机硅浸渍树脂。如株洲南车电机股份有限公司在KZ4A型和DJ4型牵引电机上分别采用了3551无溶剂有机硅树脂和Wacker公司的H62A/ B双组份无溶剂有机硅树脂作为浸渍漆。目前，国内使用的无溶剂有机硅浸渍树脂完全从国外进口，国内尚无成熟的产品问世。值得注意的是，株洲时代新材料科技股份有限公司经过几年的技术攻关，在有机硅无溶剂浸渍漆的制备和应用工艺上取得较大突破，中试产品经机械工业电工材料产品质量监督检测中心检验，性能达到了国外同类产品水平。

    4 耐电晕机理研究  
    4.1 多核模型  
    日本早稻田大学的TanakaT等基于化学、电学和形态学理论，提出了多核模型，用于解释纳米层状材料在提高聚合物耐电晕性能方面所起的作用。他们通过比较聚酞胺和聚酞胺/层状硅酸盐纳米复合材料在相同局部放电条件下的耐电晕性能，发现复合材料表面的电晕腐蚀深度是纯聚合物的五分之一，肯定了耐电晕性能的提高与层状硅酸盐的高耐局部放电性有密切关系。  
    聚酞 胺 / 层状硅酸盐纳米复合材料表面耐局部放电的机理如图1所示。该复合材料由许多聚酞胺包覆的纳米尺寸的球形粒子组成，球形粒子的结构从内到外可分为三层，即内层，中间层和外层。由于离子键与共价键的存在，内层聚合物与纳米粒子之间有较强的作用，具有较强的耐电晕能力。中间层聚合物处于高度有序状态，且或多或少地存在结晶现象，两相邻颗粒之间的距离约为1 nm，耐电晕性能次之。第三层主要是非晶态聚合物，耐电晕性能较差。当局部放电作用于复合材料表面时，在电、热、机械以及环境等因素的共同作用下，表层的聚合物首先遭到破坏而分解。之后，由于第三层及其外层的聚合物耐电晕性能较弱而被破坏，当局部放电遇到球形粒子的中间层或内层时，由于其较强的耐电晕性能，破坏通道将沿着中间层与聚合物的界面继续生长。这样破坏通道在材料内部形成之字形路径，从而延长了耐电晕寿命。  
    4.2 协同效应  
    材料在电晕条件下的老化是光、热、电以及化学等多种因素共同作用的结果。相应地，纳米粒子在提高材料耐电晕性能方面所起的作用也不是单一的，而是多方面的。T Okamoto等I"增研究T云母、FeS04填充的聚酞亚胺以及未填充聚酸亚胺的耐电晕寿命，对比了它们的放电量和体积电阻。发现Fe304/聚酞亚胺体系的局部放电量最小，而纯聚酸亚胺的局部放电量最大，因此，T Okamot。认为填料的加入造成聚酞亚胺电阻率的降低，使局部放电能量降低，从而延缓了材料的老化速度。何恩广等u11研究认为纳米TiO:微粉填充改性绝缘的新型复合电磁线经过电晕放电破坏后，析出的纳米TiO2微粉层改善了间隙中的电场分布特性，并通过电动力的作用自适应迁移使间隙的电场分布趋于均匀化;纳米TiO:层在绝缘表面形成电子屏蔽障，可捕获来自放电的电荷，并通过高电导率的纳米TiO:微粉层使积聚的电荷沿表面扩散;此外纳米TiO:微粉层还能够吸收来自电晕放电且对绝缘有光化学降解作用的紫外线，将光能转化为热能后通过良好的导热性扩散掉，从而起到屏蔽紫外线的作用。Yin W 认为，纳米粒子在提高耐电晕性能方面的作用不是单一的，而是电场均化、热稳定等多种效应共同作用的结果。

    5 存在的问题及研究方向  
    我国研究人员采用不同的方法开发新型耐电晕材料，解决变频电机绝缘的过早破坏向题。但迄今为止，国内外提出的技术路线仍不能令人满意，主要存在以下间题:  
    (1)在无机纳米材料改性聚合物的耐电晕机理方面，不同的学者从某一角度对纳米粒子在提高聚合物的耐电晕性能方面提出了不同观点，仍然缺乏一致的认识。全面研究无机纳米粒子在提高聚合物耐电晕性能方面的机理，确定填料的种类、粒度、颗粒形状、填充量等因素对聚合物耐电晕性能的影响，才能对耐电晕机理形成深刻的认识。  
    (2)在耐电晕材料的制备方法上，一般采用共混法向传统的耐高温聚合物中填充一定量无机纳米粒子，但由于纳米粒子具有高表面能和强极性表面，多数情况下是以团聚体的形式存在于聚合物中，加之聚合物私度大、极性较弱，难以使纳米粒子达到纳米化分散状态，造成产品耐电晕性能差，耐电晕性能分散性大。原位聚合法是实现纳米粒子均匀分散、适合工业化生产的有效途径，需要对该工艺进行详细的研究。  
    (3)目前，国内外还没有出现公认的耐电晕绝缘材料生产标准，这不利于此类材料的产业化生产。尽快建立耐电晕材料的国家标准，促进工业化生产进程。  
    为了尽快促使耐电晕绝缘材料产业化，需要在纳米复合材料的制备、耐电晕机理以及国家标准的制备方面进行系统的研究。

![](https://mmbiz.qpic.cn/mmbiz_jpg/vibkgHlPVq0tEibvMRb5SGtflb73T1Lz2IJibuLLVvYddsbpxkKAGJL4EqjTb1nwdtp4dLCAmcdicXySick1872uA2w/640?wx_fmt=jpeg)


![](https://mmbiz.qpic.cn/mmbiz_png/vibkgHlPVq0sfqJ1JicA3UjnxeCgI2rnhVnib826LrxCBmrmSdvAZhshAibDgtDsDxnlJW0IMeoyFv0gfYCK3nPzDw/640?wx_fmt=png)

File: 电机_设计_仿真/变频电机用耐电晕绝缘材料的应用研究.md
# 变频电机用耐电晕绝缘材料的应用研究

原创 电机新视界 2023-03-07 13:47 上海

> 原文地址: [https://mp.weixin.qq.com/s/p\_bHXkNm4ijYDRBGEJl9Fw](https://mp.weixin.qq.com/s/p_bHXkNm4ijYDRBGEJl9Fw)

**点击下方**

**关注我们**

![](D:\电脑文件\公众号知识库\电机_设计_仿真\变频电机用耐电晕绝缘材料的应用研究_images\img_000_3d78c7467519.png)

**

**来源：今日电机**

**1.前言**  

脉宽调制(PWM)技术的发展与进步，使电动机的交流调速技术日益成熟。交流调速电机是由变频器、电动机和连接电缆组成，与直流调速电机相比，它具有节能、体积小、易于维护等优点，在电力机车、船舶、冶金等领域获得了广泛认可。起初，人们将变频器直接应用于普通电机上，原本在工频交流条件下使用15年的电机，在安装变频器后运行一至二年甚至几个月就出现了绝缘损坏这种情况在国内外均有出现。

为了延长变频电机的使用寿命，研究人员曾提出了以下3种解决方案：第一，缩短变频器与电机之间电缆的长度以降低过充电压;第二，增加电磁线绝缘层厚度，并在线圈两端接口和不同相间增加额外的绝缘材料;第三，使用具有耐电晕腐蚀能力的绝缘电磁线。

![](D:\电脑文件\公众号知识库\电机_设计_仿真\变频电机用耐电晕绝缘材料的应用研究_images\img_001_bb7345a2e22c.jpg)

尽管第一种方案可以在一定程度上减小电机端子上的尖峰过电压，但不能消除电压在绕组上的极不均匀分布，对延长电机的使用寿命方面效果不明显。

第二种方案可以在一定程度上延长电机的寿命，但是在增加电机绝缘尺寸的同时无疑减小了铜铁率，降低了散热速度;此外，一旦绝缘尺寸改变，整个电机制造中的生产装备、工艺参数等都需重新设计，这些都是电机制造者所不希望出现的。因此，耐电晕绝缘材料制备和应用成为电机绝缘领域研究的热点。本文在分析变频电机绝缘材料破坏机理的基础上，评述了国内外在变频电机耐电晕绝缘材料方面的研究成果及存在的问题，提出了今后耐电晕绝缘材料的研究重点。

**2 电机绝缘的工作环境及破坏机理**  

2.1 电压

变频调速电机是由变频器、电缆和电机组成的。变频器的核心控制部件有BJT(双极晶体管)、IGBT(绝缘栅)等多种类型，其中IGBT具有驱动简单、易于保护和高速开关等优点，成为场控电力电子器件的主流产品。IGBT的高开关速度建立在快导通和快关断的基础上，最高可达30---40 k Hz，正常工作情况下为20 kHz。变频器的输出波形是具有陡上升沿和陡下降沿(0.1---0. 5l A s)的脉冲波，正是由于这种脉冲电压不同于工频正弦电压，从而对变频电机绝缘的工作环境造成了一系列的影响。

当变频器将工频正弦波转化成脉冲波以后，该列脉冲波从变频器通过电缆传到电机的接线端，由于电缆与电机之间的阻抗不匹配将产生反射波。反射波反馈又产生二次反射，二次反射波与原始脉冲电压波叠加，当叠加的脉冲电压传输到电机时，就会产生一个尖峰电压。尖峰电压的大小取决于电缆的长度和脉冲电压的上升沿时间。通常电缆长度增加时，电线两端都产生过电压，电机端的过电压幅值随电缆长度增加而增加，并趋于饱和。

当变频电机的绝缘线圈中通过脉冲电流时，短上升沿时间的脉冲波引起电压在线圈中的分布不均。据Rhudy,Tang等在模拟电动机定子绕组上进行了电压波形的测量、分析，表明在电动机定子绕组的首端几匝上承担了约80%过电压幅值，这样绕组首匝处承受的匝间电压超过工频交流电压条件下平均匝间电压的10倍以上！！！

2.2 破坏机理

尽管在使用变频器后，电机首匝附近的电压比工频交流条件下提高了10倍以上，虽然仍远低于绝缘的击穿电压，但是已经超过了局部放电起始电压。日本、美国和西欧等一些发达国家的学者对变频电机绝缘材料的破坏机理进行了广泛研究，并逐步达成了共识，认为局部放电是造成变频电机绝缘过早破坏的主要原因，而介质损耗发热、空间电荷、电磁激振以及振动等多种因素的存在加速了材料的老化过程。

以Kaufhold为代表的研究人员通过在不同电压，频率，温度，脉冲电压波形下对聚酞亚胺为绝缘材料的电磁线进行测试，发现当存在局部放电时，绝缘材料在较短时间内就会被击穿，而不存在局部放电时，即使在很高的电应力和热应力下，介质老化两年以上也没有出现击穿现象。Kaufhold认为变频电机中绝缘材料的破坏机理是由于局部放电引起的。Kaufhold的结论受到了众多人的支持，Hwang等人研究了25种变频电机用电磁线的局部放电的起始电压、损耗因子后认为，得到的结论与Kaufhold的结论完全相同。Beekman, Metzler等人研究表明，绝缘材料的耐电晕能力不同会导致变频情况下绝缘寿命不同，这间接说明局部放电是变频电机绝缘材料破坏的主要原因。

**3 耐电晕绝缘材料的研究现状**

3.1耐电晕漆包线漆  

尽管绝缘材料研究人员通过在聚合物中填充无机填料的方法提高其耐电晕性能，但是由于早期无机填料制造技术只能达到微米级或亚微米级，采用这种填料填充的漆包线漆生产的漆包线表面粗糙，无法满足漆包线的表面技术要求。进入20世纪90年代后，随着纳米材料制备技术的逐渐成熟，人们开始将纳米粒子填充到具有较高耐温等级的漆包线漆中，制成耐电晕漆包线漆。

采用这种耐电晕漆作为漆包线的外层(二层绝缘结构)或中间层(三层绝缘结构)，可使漆包线的耐电晕性能提高5一100倍。其中，最为典型的就是Dupont公司生产的耐电晕漆，采用邃克改性聚醋亚胺树脂为基体，以纳米SiO2为填料，这种漆包线漆作为漆包线的涂层，大幅度提高了其耐电晕性能。据美国专利US4935302介绍，在绝缘漆中添加粒度为5-500nm的氧化铬，或氧化铁和氧化铬的混合物，填充量约为10%一30%，可以大大提高耐电晕能力。

![](D:\电脑文件\公众号知识库\电机_设计_仿真\变频电机用耐电晕绝缘材料的应用研究_images\img_002_47994a648cbf.jpg)

Jiang等人提出了在聚酷亚胺、聚酞胺酸亚胺等漆包线漆中添加a型氧化铝和r氧化铝的混合物，使耐电晕能力提高3-4倍。美国的PhelpsDodge公司研制开发的耐电晕电磁线X8358采用三层绝缘结构，中间层为二氧化钦、氧化铝、氧化硅、氧化锌、氧化铁等无机氧化物填充的耐电晕层，在脉冲测试中表现出良好的耐电晕性能。经过近几年的发展，目前能生产供变频电机使用的新型漆包线漆的厂家有:美国P D George公司，Phelps Dodge公司，Dupont公司，法国Nexans公司，意大利Syntel公司和德国Herberts公司等。  

近年来，国内在变频电机用耐电晕漆包线漆的研制方面，开展了大量工作。哈尔滨理工大学雷清泉院士课题组、西安交通大学电力设备电气绝缘国家重点实验室和上海电器科学研究所以及上海电缆研究所的科研人员分别从不同的角度对该课题进行了研究，取得较大的进展，有些成果正在向企业转化，但耐电晕漆产品由于存在某些问题尚未得到规模化生产。如四川东材科技集团有限公司承担的国家“十五”科技攻关项目交流变频电机专用屏蔽漆包线漆，上海电器科学研究所和上海电缆研究所研究的成果在常熟豪威富公司进行了小规模生产，尽管使漆包线的耐电晕性能得到一定程度的提高，但耐电晕性能分散性大，其根本原因在于纳米粒子在聚合物中没有得到有效的分散，大多仍以团聚体形式存在。

3.2 耐电晕薄膜

均苯型聚酸亚胺薄膜以其优异的耐热、机械、电气性能在高性能电机中有广泛的应用。1994年，美国Dupont公司在聚酞亚胺前体中填充了纳米氧化铝粒子，成功开发了耐电晕性能优异的Kapton CR薄膜。据杜邦公司专利介绍，Kapton CR薄膜就是先将气相氧化铝和N, N一二甲基乙酞胺制成稳定的悬浮体，然后再与聚酞胺酸溶液混合，经热亚胺化制得。该薄膜在变频电机制造中主要有两个用途:其一，在Kapton CR上复合Telfon FEP后，绕包烧结在铜扁线上，作为其电晕防护层。

试验表明，KaptonFCR薄膜在20 kV的工频交流电条件下，耐电晕老化寿命可超过100 000 h，而在同样条件下普通聚酞亚胺薄膜只有200 h。该耐电晕薄膜绕组线已得到ABB和西门子的认可，并已成功应用于高速列车的牵引电机上。我国株洲电力机车研究所与常熟豪威富集团公司合作，用Kapton CR聚酞亚胺薄膜绕包并烧结在铜线上，应用于1020 kW，电压1950 kV，转速4 000 r/min的JD150S高速动力车上。经过 近 几 年的探索，国内耐电晕聚酞亚胺薄膜的制备技术已走出实验室，向产业化阶段迈进。目前市场上已出现国产耐电晕聚酸亚胺薄膜，在机械、耐热和电气性能相近的条件下，平均耐电晕寿命可达Kapton CR薄膜的60%，但产品质量不稳定，仍有待于提高。

3.3 有机硅浸溃漆

有机硅树脂是一类以硅氧键为主链、以有机基团为侧链的高分子材料。由于Si一0键键能是373kJ/m ol，比C一C键键能(245k J/mol)高50%以上，有机硅树脂分子结构接近于硅酸盐的结构，是一种半无机高分子。当其处于电晕条件下有机成分被氧化分解之后，表面会残留一层硅的氧化物层，耐电晕性能较一般聚合物高。

此外，无溶剂有机硅树脂具有优异的耐热性、阻燃性、电气性能以及机械性能，适合用作真空压力浸溃工艺的浸溃漆180有机硅树脂在特种电机，如牵引电机中有广泛的应用，能满足变频牵引电机绝缘系统高耐热性和高可靠性需求。目前，国内已经逐步在开始消化和吸收国外的C级绝缘结构体系，设计使用耐电晕性能较好的有机硅浸渍树脂。

如株洲南车电机股份有限公司在KZ4A型和DJ4型牵引电机上分别采用了3551无溶剂有机硅树脂和Wacker公司的H62A/ B双组份无溶剂有机硅树脂作为浸渍漆。目前，国内使用的无溶剂有机硅浸渍树脂完全从国外进口，国内尚无成熟的产品问世。值得注意的是，株洲时代新材料科技股份有限公司经过几年的技术攻关，在有机硅无溶剂浸渍漆的制备和应用工艺上取得较大突破，中试产品经机械工业电工材料产品质量监督检测中心检验，性能达到了国外同类产品水平。

**4 耐电晕机理研究** 

4.1 多核模型

日本早稻田大学的TanakaT等基于化学、电学和形态学理论，提出了多核模型，用于解释纳米层状材料在提高聚合物耐电晕性能方面所起的作用。他们通过比较聚酞胺和聚酞胺/层状硅酸盐纳米复合材料在相同局部放电条件下的耐电晕性能，发现复合材料表面的电晕腐蚀深度是纯聚合物的五分之一，肯定了耐电晕性能的提高与层状硅酸盐的高耐局部放电性有密切关系。

聚酞 胺 / 层状硅酸盐纳米复合材料表面耐局部放电的机理如图1所示。该复合材料由许多聚酞胺包覆的纳米尺寸的球形粒子组成，球形粒子的结构从内到外可分为三层，即内层，中间层和外层。由于离子键与共价键的存在，内层聚合物与纳米粒子之间有较强的作用，具有较强的耐电晕能力。中间层聚合物处于高度有序状态，且或多或少地存在结晶现象，两相邻颗粒之间的距离约为1 nm，耐电晕性能次之。

第三层主要是非晶态聚合物，耐电晕性能较差。当局部放电作用于复合材料表面时，在电、热、机械以及环境等因素的共同作用下，表层的聚合物首先遭到破坏而分解。之后，由于第三层及其外层的聚合物耐电晕性能较弱而被破坏，当局部放电遇到球形粒子的中间层或内层时，由于其较强的耐电晕性能，破坏通道将沿着中间层与聚合物的界面继续生长。这样破坏通道在材料内部形成之字形路径，从而延长了耐电晕寿命。

4.2 协同效应

材料在电晕条件下的老化是光、热、电以及化学等多种因素共同作用的结果。相应地，纳米粒子在提高材料耐电晕性能方面所起的作用也不是单一的，而是多方面的。T Okamoto等I"增研究T云母、FeS04填充的聚酞亚胺以及未填充聚酸亚胺的耐电晕寿命，对比了它们的放电量和体积电阻。发现Fe304/聚酞亚胺体系的局部放电量最小，而纯聚酸亚胺的局部放电量最大，因此，T Okamot认为填料的加入造成聚酞亚胺电阻率的降低，使局部放电能量降低，从而延缓了材料的老化速度。

何恩广等u11研究认为纳米TiO:微粉填充改性绝缘的新型复合电磁线经过电晕放电破坏后，析出的纳米TiO2微粉层改善了间隙中的电场分布特性，并通过电动力的作用自适应迁移使间隙的电场分布趋于均匀化;纳米TiO:层在绝缘表面形成电子屏蔽障，可捕获来自放电的电荷，并通过高电导率的纳米TiO:微粉层使积聚的电荷沿表面扩散;此外纳米TiO:微粉层还能够吸收来自电晕放电且对绝缘有光化学降解作用的紫外线，将光能转化为热能后通过良好的导热性扩散掉，从而起到屏蔽紫外线的作用。Yin W 认为，纳米粒子在提高耐电晕性能方面的作用不是单一的，而是电场均化、热稳定等多种效应共同作用的结果。

**5 存在的问题及研究方向**

我国研究人员采用不同的方法开发新型耐电晕材料，解决变频电机绝缘的过早破坏向题。但迄今为止，国内外提出的技术路线仍不能令人满意，主要存在以下间题:

**(1)** 在无机纳米材料改性聚合物的耐电晕机理方面，不同的学者从某一角度对纳米粒子在提高聚合物的耐电晕性能方面提出了不同观点，仍然缺乏一致的认识。全面研究无机纳米粒子在提高聚合物耐电晕性能方面的机理，确定填料的种类、粒度、颗粒形状、填充量等因素对聚合物耐电晕性能的影响，才能对耐电晕机理形成深刻的认识。

 **(2)** 在耐电晕材料的制备方法上，一般采用共混法向传统的耐高温聚合物中填充一定量无机纳米粒子，但由于纳米粒子具有高表面能和强极性表面，多数情况下是以团聚体的形式存在于聚合物中，加之聚合物私度大、极性较弱，难以使纳米粒子达到纳米化分散状态，造成产品耐电晕性能差，耐电晕性能分散性大。原位聚合法是实现纳米粒子均匀分散、适合工业化生产的有效途径，需要对该工艺进行详细的研究。

**(3)** 目前，国内外还没有出现公认的耐电晕绝缘材料生产标准，这不利于此类材料的产业化生产。尽快建立耐电晕材料的国家标准，促进工业化生产进程。

为了尽快促使耐电晕绝缘材料产业化，需要在纳米复合材料的制备、耐电晕机理以及国家标准的制备方面进行系统的研究。

  

  

**知识回顾**

**电机政策：**

[电机行业“未来出路”及2023市场发展趋势展望！](https://mp.weixin.qq.com/s?__biz=Mzg3MzY5OTQ5OQ==&mid=2247534719&idx=1&sn=c8e3e2ccf96af9a6164a1a8b95636a4c&chksm=cede09bbf9a980ad79c8d5f74254a5ab6a3e1ba793592b572264d9841d9c104c96eb698e4ad3&token=66697538&lang=zh_CN&scene=21#wechat_redirect)

  

[政策加力电机出口全年增速有望超10%！](https://mp.weixin.qq.com/s?__biz=Mzg3MzY5OTQ5OQ==&mid=2247532467&idx=1&sn=44465227804341d3c41aa56853f48f1c&chksm=cede3e77f9a9b7613728fb6fc8f003900c958a1e67be817f613dda6e4d7e7f858ff2f45d8f66&token=66697538&lang=zh_CN&scene=21#wechat_redirect)

  

# [工信部22年将电机列为重点用能专项监察对象，高效电机市场迎来爆发期](https://mp.weixin.qq.com/s?__biz=Mzg3MzY5OTQ5OQ==&mid=2247531789&idx=1&sn=1f19abf4671ee606cde5a6e3edf832ea&chksm=cede3cc9f9a9b5df405a345ead88b9c09118334a2f609e16aa29780eb9f5056b71d2150e19fc&token=66697538&lang=zh_CN&scene=21#wechat_redirect)

  

电机标准：

  

[重磅：节能标准将再度升级，高效电机或将成爆款！](https://mp.weixin.qq.com/s?__biz=Mzg3MzY5OTQ5OQ==&mid=2247536603&idx=1&sn=8fdb27613e85b06a5da9912ec460defc&chksm=cede0e1ff9a98709fe2e8aa9e4f6e040df309f9d7d2390f9a315d5dea5e47ee19ff2bf143026&token=66697538&lang=zh_CN&scene=21#wechat_redirect)

  

[【重磅】5部门发布最新电机能效准入水平！虚标能效将被重点打击整治！](https://mp.weixin.qq.com/s?__biz=Mzg3MzY5OTQ5OQ==&mid=2247535908&idx=3&sn=6eec1347ec795a83176cc4f901ec55fa&chksm=cede0ce0f9a985f64ce0e07697e68c6ddb191072645aa6d8de6370bcd597bb610675d2897b02&token=66697538&lang=zh_CN&scene=21#wechat_redirect)

![](D:\电脑文件\公众号知识库\电机_设计_仿真\变频电机用耐电晕绝缘材料的应用研究_images\img_003_31a98b8e3167.jpg)


  

![](D:\电脑文件\公众号知识库\电机_设计_仿真\变频电机用耐电晕绝缘材料的应用研究_images\img_004_ec5921db28d2.png)
