Repository: sgtgf/wechat-knowledge-base

# 公众号知识库

微信公众号文章提取的电机控制知识库，通过 MCP 服务器提供检索服务。

File: 电机_设计_仿真/工业与家电用电机新材料的发展.md
# 工业与家电用电机新材料的发展

原创 电机新视界 2021-12-16 13:40 undefined

> 原文地址: [https://mp.weixin.qq.com/s/ZgMdgEml0uTiEwb\_VHsoGQ](https://mp.weixin.qq.com/s/ZgMdgEml0uTiEwb_VHsoGQ)

**点击蓝字**

**关注我们**

![](D:\电脑文件\公众号知识库\电机_设计_仿真\工业与家电用电机新材料的发展_images\img_000_2a1ae17a00a1.jpg)  

**来源：网络**  

**1**

**工业和家电用电机现状**

  

与用于其他设备一样，对工业和家电用电机要求高可靠性、高效率、小型轻量、低振动、低噪音和低成本。为满足这些要求，在提高设计的同时，还应通过改进磁铁材料及生产技术，按用途实现电机高效率化、小型化和轻量化。但这些方法有局限性，因此在电机技术开发中，应用新材料和改进电机结构非常重要。

  

![](D:\电脑文件\公众号知识库\电机_设计_仿真\工业与家电用电机新材料的发展_images\img_001_69ed2e2ffbdb.jpg)

  

作为电磁设备用软磁性材料，开发了压粉磁芯和非晶形金属等。与电工钢板相比，其压粉磁芯是包覆绝缘膜的微细铁粉，可降低涡电流损耗。采用这种材料的电机已在部分领域应用，目前正在研究应用于更广泛的领域。另外，用于变压器等实用化的非晶形金属比电工钢板导磁率高，铁损非常小，所以有望大幅度提高电机的效率。

  

以下将介绍压粉磁芯和非晶形金属两种软磁性材料用于电机时，电机的高效率、小型及轻量化。

  

**2**

**电机结构及存在问题**

  

电机发生的损耗大体分为铜损(感应电机分为一次铜损和二次铜损)、铁损、机械损耗和杂散负荷损耗。在这些损耗中，大部分的损耗是铜损和铁损，减少这两种损耗就可以实现电机的高效率。

  

关于铜损，对于电工钢板用于铁芯材料的电机，铁芯是由层压电工钢板组成的二维结构，缠绕绕组时铁芯两端的绕组对扭矩不起作用，造成铜损。通过绕组的高密度化和去掉轴向端部，可以降低铜损。这说明还应进一步研究电机结构。于铁损，采用压粉磁芯可减少涡电流损，采用非晶形金属可减少一个数量级的铁损。

  

**3**

**采用压粉磁芯的电机**

  

压粉磁芯的结构是将用绝缘膜包覆的铁粉压缩成形，所以其特点是保证各铁粉间的绝缘，可以降低涡电流损，而且可采用三维设计。缺点是如果成形密度不高，就只能获得导磁率和饱和磁通密度都低的特性，所以存在压缩成形时必须施加高压，成形体机械强度低，操作难等问题。

  

在研究电机结构中，提出了充分运用压粉磁芯的三维各向同性磁性特性的爪形磁极结构电机(爪齿型电机:日立制作所图案设计专利注册)。该结构可以达到上述的绕组高密度化和去掉轴向端部，与传统的槽型结构电机相比，有望实现小型化和高效率。这种电机的结构和材料都是与传统概念完全不同的新电机结构。

  

单相定子铁芯为三维构造爪形状的爪齿型铁芯，用两个爪齿型铁芯挟持卷成圆环状的高密度绕组构成。另外，转子为圆周方向具有 NS 极的多极磁铁结构。各相的定子铁芯独立配置在轴向，所以与转子的磁极距离相同叠置，构成三相爪齿型铁芯。

  

压粉磁芯的磁性特性取决于成形体的密度变化，其密度越高，导磁率越大，对电机越有利。为实现电机的高效率、小型和轻量化，要求密度大于 75mg/m3。开发的爪齿型结构，在爪前端部位等加压方向有多个具有小横截面的部分，因冲压金属模冲头的加压面积小，所以施加所需的压力时，可能会产生金属模破损等问题。通过采取可减小成型时对金属模产生应力的爪齿形状与平衡电机特性，该问题得到了解决。

  

以上是试制 200W 爪齿型电机的结果，与传统的槽型结构电机相比，电机的轴长约减小 1/2，并达到了与传统电机同等以上的效率。

  

**4**

**采用非晶形金属的电机**

  

非晶形金属的饱和磁通密度低，但是其导磁率高，铁损要比电工钢板低一个数量级以上。铁芯采用非晶形金属，可以大幅度降低铁损，并有望达到高效率。通过卷线的高叠片系数可以降低铜损。但是，非晶形金属与用于普通电机的电工钢板相比，厚度薄，小于电工钢板的 1/10，而硬度则是电工钢板的数倍。所以，很难加工形状复杂的电机用铁芯，其应用范围不广。

  

为将这种非晶形金属用于电机铁芯，必须克服非晶形金属的缺点。因此，研究了对非晶形金属不进行冲压等加工，将卷绕铁芯作为电机用铁芯的电机结构。

  

传统的槽型结构电机，在定子铁芯上有径向磁通的转子组合构成。要采用卷绕铁芯，磁极部位和磁轭部位的连接以及磁极前端是圆弧形，卷绕铁芯很难实现。为使用卷绕铁芯，作为无磁轭的结构，采用两面配备有永磁铁转子的结构，如图 1 所示。采用的永磁铁不是稀土类磁铁，而是烧结铁淦氧磁铁。

  

卷绕铁芯的制作对电机性能影响较大。作为适用轴向型电机的卷绕铁芯，考虑卷绕开始的空间、卷取半径、绕组空间等因素，决定卷绕铁芯的形状。这样绕组可成为排列卷。使用的非晶形金属用厚度 25μm 的箔体，切割加工成规定的尺寸。非晶形金属的叠片系数低，磁性特性差，所以卷取时箔间的缝隙要尽量小。将插入排列卷绕组的卷绕铁芯配置在圆周方向，通过树脂模可构成定子。转子是在铁制的轭铁轴向平行固定着磁的永磁铁结构。试制 200W 非晶形卷绕铁芯应用效果，与传统电机相比，效率能达到同等以上水平。

  

**5**

**结语**

  

今后，工业和家电用电机将迎来新的软磁性材料时代，为应对这一时代的到来，材料和电机厂家的合作将非常重要。

File: 电机_设计_仿真/技术分享丨混合永磁型永磁磁阻同步电机性能和材料成本的研究与分析.md
# 技术分享丨混合永磁型永磁磁阻同步电机性能和材料成本的研究与分析

原创 电机新视界 2022-10-11 10:23 上海

> 原文地址: [https://mp.weixin.qq.com/s/p67YZoy86W1XtvXzA-AJ9g](https://mp.weixin.qq.com/s/p67YZoy86W1XtvXzA-AJ9g)

**点击蓝字**

**关注我们**

![](D:\电脑文件\公众号知识库\电机_设计_仿真\技术分享丨混合永磁型永磁磁阻同步电机性能和材料成本的研究与分析_images\img_000_1d8a6e83a8ab.jpg)


来源：今日电机

  

摘要：永磁磁阻同步电机同时利用永磁转矩和磁阻转矩，具有功率密度高、调速范围宽和效率高等优点。文章利用有限元仿真法，对永磁磁阻同步电机输出转矩的构成进行了研究，分析了电机的材料成本，对比了混合永磁型和单一铁氧体永磁型拓扑结构的性能。结果表明，在同等转矩密度要求下，混合永磁型永磁磁阻同步电机的稀土永磁用量仅为传统稀土永磁同步电机的50%，电机材料成本可下降30%。在空间不受限的低性能应用场合，可采用铁氧体永磁型永磁磁阻同步电机，由于不使用稀土永磁材料，电机材料成本仅为传统稀土永磁同步电机的35%。

  

关键词：永磁磁阻同步电机混合永磁型单一永磁型材料成本

  

引言

稀土永磁型同步电机以其高功率密度和高效率的优秀性能，在诸如电动汽车驱动系统等高端应用领域得到了较好的应用\[1\]。大量使用稀土永磁材料使得稀土永磁型电机的材料成本居高不下，在对成本敏感的应用领域中推广受限\[2\]。稀土材料价格波动大，不利于电机制造企业进行长期的成本控制，进一步限制了稀土永磁型电机的推广\[3\]。

  

在探索降低电机材料成本的过程中，永磁磁阻同步电机因其低廉的材料成本和良好的性能得到了国内外研究机构和制造企业的广泛关注\[4\]。铁氧体永磁材料代替了稀土永磁材料，电机的材料成本得到了大幅度降低。美国得克萨斯州T&M大学的Hamid A. Toilyat课题组对一台三层磁障式铁氧体永磁型电机的磁障数量、位置和形状进行了研究，提出了用转子铁芯“绝缘率”的指标来指导该种电机的设计\[5\]。日本大阪大学的Shigeo Morimoto课题组通过研究永磁体用量，对永磁磁阻电机的效率和调速范围进行了优化设计\[6\]。意大利帕多瓦大学Bianchi Nicola课题组与澳大利亚阿德莱德大学Wen L. Soong课题组联合对多层磁障式永磁磁阻同步电机进行了研究，研究发现通过合理的选取永磁用量，可以使电机的功率密度、功率因数和调速范围得到优化\[7\]。东南大学林明耀教授课题组对磁障式永磁磁阻同步电机的不可逆退磁特性进行了研究，并提出了一种提高永磁磁阻同步电机抗不可逆退磁性能的转子结构\[8\]，通过改进磁障形状和位置，提高了永磁磁阻同步电机的转矩密度\[9\]。上述研究均基于单一铁氧体永磁型电机展开，电机性能不能达到稀土永磁型的等级，且未见针对电机材料成本进行详细分析的报道。

  

本文对稀土永磁型、混合永磁型和铁氧体永磁型电机的材料成本进行了详细的分析，从电机平均输出转矩、转矩脉动和转矩构成的角度对比了三种电机的性能和材料成本，给出了三种电机的设计原则和适用场合。

（a）稀土永磁型

（b）混合永磁型

（c）铁氧体永磁型

  

1 永磁体拓扑结构

稀土永磁型、混合永磁型和铁氧体永磁型电机的转子拓扑结构如图1所示。混合永磁型和铁氧体永磁型永磁磁阻同步电机的转子铁芯中沿径向设置有两层U型磁障，磁障中嵌有永磁体，周向相邻磁障中的永磁体极性相反。混合永磁型在U型磁障的底部嵌入稀土永磁体，侧翼中嵌入铁氧体永磁，两种永磁体的磁路为并联结构。铁氧体永磁型在U型磁障中全部嵌入单一的铁氧体永磁，为增大永磁磁通和提高永磁体工作点，U型磁障底部厚度相比混合永磁型有所加大。  

  

表1给出了两种电机的结构参数和性能指标，混合永磁型和铁氧体永磁型的额定功率分别为3kW和2.2kW。

  

表1  电机的设计参数与性能指标

Tab.1The parameters of the electric machines

参数

稀土永磁型

混合永磁型

铁氧体永磁型

定子外径/mm

120

120

120

转子外径/mm

71

71

71

气隙长度mm

0.5

0.5

0.5

铁芯轴向长度/mm

50

50

50

稀土用量/mm3

19680

9840

0

铁氧体用量 /mm3

0

39360

55320

额定转矩/Nm

4.8

4.8

3.6

额定转速/rpm

6000

6000

6000

  

2 材料成本对比

图2给出了各种电机的材料成本对比柱状图，可以看出，混合永磁型永磁磁阻同步电机相比传统稀土永磁同步电机的材料成本大幅降低，其中稀土永磁材料的用量下降达50%，材料总成本可降低30%。铁氧体永磁型电机无需稀土永磁材料，材料成本最低，分别为传统稀土永磁型和混合永磁型的35%和50%。

  

传统稀土永磁同步电机和混合永磁型永磁磁阻同步电机的主要材料成本依然来自稀土永磁材料，铜和铁的成本基本相当。如图3所示，相比传统稀土永磁型电机，铜和铁在混合永磁型电机中的占比提高，分别为22%和23%。在铁氧体永磁型电机中，铜和铁的成本在材料总成本中的占比均超过了40%，为主要材料成本。  

  

铜和铁材料成本比重的提高，意味着在永磁磁阻同步电机中的设计中应合理平衡电负荷与磁负荷，以获得成本低廉和性能优异的设计方案。

（a）稀土永磁型

（b）混合永磁型

（c）铁氧体永磁型

  

3 电机性能对比

为比较各种电机的性能，对电机的平均输出转矩和转矩脉动进行分析与对比。为便于对比，三种类型的电机外径和铁芯轴向长度均相等，具体参数如表1所示。

  

#### 3.1 平均输出转矩

在电枢绕组中通入有效值为16A的三相正弦电流，按照最大转矩电流比控制策略分配电流角度，稀土永磁型、混合永磁型和铁氧体永磁型的电流角度分别为9°、27°和39°。

  

三种电机的输出转矩波形如图4所示，混合永磁型电机的平均输出转矩与稀土永磁型电机的相等，均为4.8Nm。根据前面的材料成本分析，在混合永磁型和稀土永磁型电机转矩密度和功率密度均相等的情况下，前者材料总成本仅为后者的70%。铁氧体永磁型电机的平均输出转矩为3.6Nm，为混合永磁型和稀土永磁型的73%。

  

最大转矩电流比控制策略充分利用了电机的永磁转矩与磁阻转矩，三种类型电机输出转矩的构成如图5所示。稀土永磁型电机的输出转矩绝大部分为稀土永磁转矩，磁阻转矩仅占12%。稀土永磁型电机大量使用稀土材料，永磁转矩大，磁阻转矩比例小。除此以外，由于永磁转矩分量较大，最大输出转矩电流角与磁阻转矩最大电流角相差较大，并未充分利用磁阻转矩分量，这为进一步开发电机磁阻转矩和减小稀土永磁用量提供了条件。混合永磁型电机的输出转矩平均值与稀土永磁型相等，成分更丰富，由稀土永磁转矩、铁氧体永磁转矩和磁阻转矩三部分组成，三部分的大小基本相等，各占输出转矩平均值的1/3。根据表1的尺寸数据可以得到，稀土永磁材料和铁氧体永磁材料的体积比例为1:4时，可以获得1:1:1的转矩构成。

  

#### 3.2 转矩脉动

从图4所示的输出转矩波形可以得到三种电机的转矩脉动值，稀土永磁型为0.7Nm，混合永磁型为0.9Nm，铁氧体永磁型为1.3Nm。

随着输出转矩中磁阻转矩分量的增加，转矩脉动随之增大。为获取磁阻转矩，转子铁芯中开有大量磁障通槽，在提高了电机凸极比的同时也使得气隙周围磁阻分布不均，引起了大量磁动势谐波，导致输出转矩脉动增大。

  

4 结论

本文介绍了稀土永磁型同步电机、混合永磁型和铁氧体永磁型永磁磁阻同步电机的拓扑结构，分析了三种类型电机的性能与材料成本。通过对比电机的平均输出转矩、转矩脉动和转矩构成成分可以得到结论，混合永磁型永磁磁阻同步电机能够以稀土永磁型电机70%的材料成本达到相同的转矩和功率密度，铁氧体永磁型电机仅以稀土永磁型电机35%的材料成本可达到其73%的输出性能。当稀土永磁和铁氧体永磁用量为1:4时，混合永磁型永磁磁阻电机的输出转矩中稀土永磁转矩、铁氧体永磁转矩和磁阻转矩成分基本相等。在降低材料成本的同时，磁阻转矩的引入使得电机的输出转矩脉动也随之增加。

  

参考文献

\[1\]C. C. Chan and K. T. Chau, "An overview of power electronics in electric vehicles," in IEEE Transactions on Industrial Electronics, vol. 44, no. 1, pp. 3-13, Feb 1997.

\[2\]Gianmario Pellegrino, Thomas M. Jahns, Nicola Bianchi, Wen L. Soong and Francesco Cupertino. The rediscovery of synchronous reluctance and ferrite permanent magnet motors\[M\]. Springer, 2016.pp. 27-28.

\[3\]A. Chiba et al., "Torque Density and Efficiency Improvements of a Switched Reluctance Motor Without Rare-Earth Material for Hybrid Vehicles," in IEEE Transactions on Industry Applications, vol. 47, no. 3, pp. 1240-1246, May-June 2011.

\[4\]S. S. R. Bonthu, A. Arafat and S. Choi, "Comparisons of Rare-Earth and Rare-Earth-Free External Rotor Permanent Magnet Assisted Synchronous Reluctance Motors," in IEEE Transactions on Industrial Electronics, vol. 64, no. 12, pp. 9729-9738, Dec. 2017.

\[5\]P. Niazi, H. A. Toliyat, D. H. Cheong and J. C. Kim, "A Low-Cost and Efficient Permanent-Magnet-Assisted Synchronous Reluctance Motor Drive," in IEEE Transactions on Industry Applications, vol. 43, no. 2, pp. 542-550, March-april 2007.

\[6\]S. Morimoto, M. Sanada and Y. Takeda, "Performance of PM-assisted synchronous reluctance motor for high-efficiency and wide constant-power operation," in IEEE Transactions on Industry Applications, vol. 37, no. 5, pp. 1234-1240, Sep/Oct 2001.

\[7\]N. Bianchi, E. Fornasiero and W. Soong, "Selection of PM Flux Linkage for Maximum Low-Speed Torque Rating in a PM-Assisted Synchronous Reluctance Machine," in IEEE Transactions on Industry Applications, vol. 51, no. 5, pp. 3600-3608, Sept.-Oct. 2015.

\[8\]Y. Kong, M. Lin, M. Yin and L. Hao, "Rotor Structure on Reducing Demagnetization of Magnetand Torque Ripple in a PMa-synRM with Ferrite Permanent Magnet," in IEEE Transactions onMagnetics.

\[9\]林明耀,孔永.一种高转矩密度永磁磁阻同步电机转子结构：中国，CN201610560404.5 \[P\]，2016.09

  

![](D:\电脑文件\公众号知识库\电机_设计_仿真\技术分享丨混合永磁型永磁磁阻同步电机性能和材料成本的研究与分析_images\img_001_31a98b8e3167.jpg)


  

  

[![](D:\电脑文件\公众号知识库\电机_设计_仿真\技术分享丨混合永磁型永磁磁阻同步电机性能和材料成本的研究与分析_images\img_002_509372e3b2b3.png)](https://mp.weixin.qq.com/s?__biz=Mzg3MzY5OTQ5OQ==&mid=2247525821&idx=1&sn=3113091b400a6dbbdaeb4a408d475eba&chksm=cede2479f9a9ad6fa0d04b5f33407354cc6670c75781173cde92b5e552cd29d99cbb13031c6e&token=1102902197&lang=zh_CN&scene=21#wechat_redirect)

File: 电机_设计_仿真/揭秘充磁技术_让永磁材料_点石成金_的神奇魔力.md
# 揭秘充磁技术：让永磁材料“点石成金”的神奇魔力


> 原文地址: [https://mp.weixin.qq.com/s/42MfqmSs82BjnZJfLJdyEQ](https://mp.weixin.qq.com/s/42MfqmSs82BjnZJfLJdyEQ)

**点击“蓝字”** 

  

一起来关注我们吧

  

  

  

  

你有没有想过，电动汽车的“心脏”电机、手机里震动的马达，甚至风力发电机的“大块头”，为什么都能靠小小的磁铁发挥超强威力？答案就是一项神奇的技术 - 充磁！今天，我们就来聊聊这个让永磁材料大放异彩的幕后魔法，带你一探究竟！

  

**磁铁不是生来就有磁性？**

你可能会好奇，不是说某种材料天生就有磁性吗？确实，像铁、镍、钴这些材料，内部微观结构中就有磁性单元，学名叫“磁畴”，你可以理解成材料内部的无数个迷你小磁铁。

  
在没充磁之前，这些迷你小磁铁们在材料内部，可以说是乱七八糟、东倒西歪，就像一群没有受过训练的散兵游勇，完全体现不出任何磁力。要让它们的磁力真正“显山露水”，就必须得让这些小磁铁们排列规整。

  

###   

  

![](D:\电脑文件\公众号知识库\电机_设计_仿真\揭秘充磁技术_让永磁材料_点石成金_的神奇魔力_images\img_000_f6698d771ebd.png)

  

**充磁是怎么做到的？**

我们把一块永磁体放进一个能产生强大磁场的设备里，这个强大的外部磁场，就像一个拥有超强号召力的总指挥，它会迅速指挥材料内部那些乱跑的小磁铁们：“立正！向右看齐！”  

  
如果这个外部磁场足够强大，超过了材料内部阻止这些小磁铁转向的“顽固力”（这个“顽固力”的学名叫“矫顽力”，钕铁硼和钐钴就是因为这个指标特别强，才显得特别“硬气”），大部分小磁铁就会乖乖地转到指定方向，并且相互之间手拉手，形成一个强大的合力。

  
永磁材料还有个特别棒的本领——它们的“记性”超好！当外部的总指挥磁场撤走之后，这些小磁铁们还会继续保持整齐的队形，不会轻易散开变形。

  
于是，这块磁铁就产生了持续稳定的磁场，一个真正的永磁体就此诞生啦！

  

###   

  

![](D:\电脑文件\公众号知识库\电机_设计_仿真\揭秘充磁技术_让永磁材料_点石成金_的神奇魔力_images\img_001_55fd5090451a.png)

  

**“点石成金”的充磁机**

进行“充磁”魔法的设备，就叫“充磁机”，它通过储存大量电能的超大电容，在瞬间把能量释放到线圈里，从而产生一个持续时间极短（只有几毫秒），但磁场强度非常高的脉冲磁场，就像给磁体一个极其短暂但力量爆棚的“闪电之吻”，在刹那之间把线圈中的磁体中的小磁铁“震”到位，完成充磁。 

  

###   

  

![](D:\电脑文件\公众号知识库\电机_设计_仿真\揭秘充磁技术_让永磁材料_点石成金_的神奇魔力_images\img_002_629d3838af6f.png)

  

  

  

  

![](D:\电脑文件\公众号知识库\电机_设计_仿真\揭秘充磁技术_让永磁材料_点石成金_的神奇魔力_images\img_003_4d74312341ed.png)

  

**“变化多端”的充磁方向**

磁铁有南极（S）和北极（N），就像一支队伍需要明确的“前进方向”。充磁时，我们得按照特定方向施加磁场，让磁铁内部的小磁铁们排成整齐的阵列，形成想要的磁场分布。

  
磁铁的充磁方向可不是一成不变，根据应用的不同，也会有很多的变化。最常见的充磁方式，就是按照磁铁形状的几何方向。复杂一些的多极充磁，需要精心设计，还要配合制作专门的充磁夹具。

  

###   

![](D:\电脑文件\公众号知识库\电机_设计_仿真\揭秘充磁技术_让永磁材料_点石成金_的神奇魔力_images\img_004_efcab94c18c0.png)

![](D:\电脑文件\公众号知识库\电机_设计_仿真\揭秘充磁技术_让永磁材料_点石成金_的神奇魔力_images\img_005_beb69384bd9e.png)

  

![](D:\电脑文件\公众号知识库\电机_设计_仿真\揭秘充磁技术_让永磁材料_点石成金_的神奇魔力_images\img_006_015673e86010.png)

  

  

  

如果你对充磁很好奇，还想知道更多关于永磁材料的趣事？或者想给自己的产品加点“磁力”？赶紧联系我们，专业团队随时为你出谋划策！

![](D:\电脑文件\公众号知识库\电机_设计_仿真\揭秘充磁技术_让永磁材料_点石成金_的神奇魔力_images\img_007_4a40eec2feb2.png)

**_立 即 咨 询_**

_**好磁材  找骏材**_

  

  

目录

![](D:\电脑文件\公众号知识库\电机_设计_仿真\揭秘充磁技术_让永磁材料_点石成金_的神奇魔力_images\img_008_46567a292c8f.png)

上一篇

![](D:\电脑文件\公众号知识库\电机_设计_仿真\揭秘充磁技术_让永磁材料_点石成金_的神奇魔力_images\img_010_961c3876c415.png)

[钐钴磁钢：小身材大能量的磁力明细](https://mp.weixin.qq.com/s?__biz=MzkzMDk5MzgxNg==&mid=2247483913&idx=1&sn=eb180d27a616d524a73616fd8e59a815&scene=21#wechat_redirect)

下一篇

![](D:\电脑文件\公众号知识库\电机_设计_仿真\揭秘充磁技术_让永磁材料_点石成金_的神奇魔力_images\img_009_961c3876c415.png)

[关于永磁材，你未必知道的10个冷知识！](https://mp.weixin.qq.com/s?__biz=MzkzMDk5MzgxNg==&mid=2247483882&idx=1&sn=3897cb91cfdeb4f126fc18fb3d068c4d&scene=21#wechat_redirect)

  

  

图片来源于网络，如有侵权请私信联系删除

#NdFeB #N35 #N42 #N52 #N35AH #N40SH #N42SH #N35UH #N38UH #N38EH #N45UH #N48UH #N50UH #N42EH #N45EH #SmCo #Magnets #NeodymiumMagnets #稀土永磁 #钕铁硼 #烧结钕铁硼 #粘接钕铁硼 #辐射环 #钕磁铁 #钐钴#烧结钐钴 #粘接钐钴  #耐温永磁材料 #粘接磁体 #磁组件 #磁性组件 #磁性器件 #仿真设计 #强磁 #磁性材料 #铁氧体永磁 #铁氧体软磁 #铝镍钴  #磁铁 #磁体 #磁钢 #永磁材料  #磁性材料解决方案 #橡胶磁 #柔性钕铁

File: 电机_设计_仿真/新材料在电机行业中的应用.md
# 新材料在电机行业中的应用

原创 电机新视界 2023-11-24 15:49 上海

> 原文地址: [https://mp.weixin.qq.com/s/rSbyJijMblzMCFI3B6nrrQ](https://mp.weixin.qq.com/s/rSbyJijMblzMCFI3B6nrrQ)

  

**点击下方**

**关注我们**

![](D:\电脑文件\公众号知识库\电机_设计_仿真\新材料在电机行业中的应用_images\img_000_615a6cd99316.jpg)

**

**来源：ZJEDII浙江电驱动创新中心**

**材料是工业之母，新材料的诞生与经济结构的调整休戚相关，工业、通信和消费等诸多产业的进步都无法脱离材料的进步**。因此，近些年来，新材料的发展也受到世界工业强国的重视，针对各国国情和产业发展特点，纷纷推出新材料发展战略和鼓励政策，并启动材料基础设施建设等项目，我国也陆续出台了一系列政策和支持方案。当前，从产业发展趋势、政策支持度、产业创新性、产业关联及扩散效应方面看，新材料产业都是未来的重要产业发展方向。  

  

  

  

**什么是新材料？**

  

“新”在哪儿？所谓新材料，指的是通过新思想、新技术、新工艺、新装备应用，使传统材料的性能出现显著提高或拥有新的功能，或是设计开发出传统材料所不具备的功能或特殊功能的材料。举个例子，普通的钢加了镍就变成了不锈钢；而原来主要用于建筑材料的沙子，经过加工变成半导体器件和太阳能电池的主要原材料硅片。

  

新材料可以细分为**先进钢铁材料、先进有色金属材料、先进石化化工新材料、先进无机非金属材料、高性能纤维及制品和复合材料、前沿新材料、新材料相关服务**等多类。乍看比较陌生，实际都和我们的生活密切相关。本文将主要探究新材料在电机行业中的应用前景。

  

**0****1**

 **碳纤维**

  

近年来，随着电动车驱动系统的小型化、轻量化，以及驱动电机高效率化的市场需求不断加大，对驱动电机提出了更高转速的要求。**碳纤维材料的应用，恰恰满足了驱动电机高速化需求。**

  

![](D:\电脑文件\公众号知识库\电机_设计_仿真\新材料在电机行业中的应用_images\img_001_8f5c27e91b67.png)

图1 碳纤维复材

  

碳纤维指的是**含碳量在90%以上**的高强度高模量纤维。耐高温居所有化纤之首。用腈纶和粘胶纤维做原料，经高温氧化碳化而成，是制造航天航空等高技术器材的优良材料。

  

碳纤维具有耐高温、抗摩擦、导热及耐腐蚀等特性 外形呈纤维状、柔软、可加工成各种织物，由于其石墨微晶结构沿纤维轴择优取向，因此沿纤维轴方向有很高的强度和模量。碳纤维的密度小，因此比强度和比模量高。碳纤维的主要用途是作为增强材料与树脂、金属、陶瓷及炭等复合，制造先进复合材料。碳纤维增强环氧树脂复合材料，其比强度及比模量在现有工程材料中是最高的。

  

**电机转子：**电机的转子结构必须要克服的离心应力，一般采用金属护套、转子本身结构（如Ipm的鱼骨架、IM的转子结构）等。碳纤维可以用于制造电机转子，尤其是在需要高速旋转和轻量化的应用中。碳纤维转子具有较高的强度和刚度，使其能够承受高速旋转时的离心力和惯性力。此外，碳纤维的低密度可以减轻整个电机系统的质量，从而提高能源效率和响应速度。

  

由此可见，无论是在超高速电机还是在大功率电机方面，国外对高速电机的研究时间相对较早，技术较为成熟，并开始向系列化和产业化发展。**国内在超高速与大功率高速电机方面的研究已经取得了一定成果，**但在100kW等级（45×103r/min）、MW等级（15×103r/min）以上，大功率高速电机系统产业化才刚起步，与国外相比尚有一定的差距。

  

在体积更小、功率更高追求驱动下，电机的转速一路攀升，从早期的两三千转，一直攀升到几万甚至几十万转，更高的转速使得功率密度和原材料利用率提高。因此，高转速是强趋势，以新能源驱动为例，丰田Prius推出的第一代产品最高转速才6 000 r/min，到第四代产品转速达到17000 r/min。**高速、超高速的应用前景广阔但同时给电机带来了极高的挑战，**可概括为以下六大类：散热、电机选型、转子结构、振动噪音、效率、轴承。

![](D:\电脑文件\公众号知识库\电机_设计_仿真\新材料在电机行业中的应用_images\img_002_e86f7019a7e9.png)

图2 电机转子

  

**磁力轴承：**碳纤维材料在磁力轴承中被广泛应用。磁力轴承使用磁场来悬浮和支撑转子，从而减少机械接触和摩擦。碳纤维材料的高导磁性和低电阻特性使其成为磁力轴承的理想选择，因为它可以提供良好的磁场响应和低能量损耗。

  

![](D:\电脑文件\公众号知识库\电机_设计_仿真\新材料在电机行业中的应用_images\img_003_0d811690bd70.png)

图3 磁力轴承

  

**结构组件：**碳纤维复合材料可用于制造电机的结构组件，例如外壳、端盖和支架。这些组件需要具备轻量化和高强度的特性，以提供足够的结构支撑和保护内部电机部件。碳纤维复合材料的高强度和低密度使其成为制造这些组件的理想选择。

  

 **冷却系统：**在高速电机中，冷却系统的有效性对于维持电机的稳定运行至关重要。碳纤维具有较高的导热性能，可用于制造冷却系统中的散热板和散热片。碳纤维的导热性能可以帮助快速传递热量，保持电机的温度在可接受范围内，从而**提高电机的效率和寿命****。**

  

总的来说，碳纤维在高速电机中的应用主要集中在提供轻量化、高强度和良好的导热性能等方面。这些特性可以改善电机的性能、效率和可靠性，促进高速电机技术的发展。

  

**0****2**

 **新型定子材料**

  

**2.1 Fe-3wt.%Si铁素体**

电机是现代工业中不可或缺的重要组件，而电机的性能往往取决于定子的质量，传统的电机定子通常采用硅钢片材料制造。增材制造技术是一种新兴的制造技术，可以制造出更为复杂的结构，同时可以大大缩短产品的开发周期。Fe-3wt.%Si铁素体材料具有优异的磁性能和机械性能，可以大大提高电机的性能，同时电阻率比传统的硅钢片低，电性能更好。因此，采用增材制造技术和Fe-3wt.%Si铁素体材料制造电机定子具有重要的意义和应用价值。

  

近日来自**美国橡树岭国家实验室的Tej N. Lamichhane**等研究人员进行了增材制造技术和Fe-3wt.%Si铁素体材料制造电机定子的研究，该技术不仅可以实现复杂形状的定子制造，具有更高的灵活性和可定制性。同时可以大大缩短产品的开发周期，提高生产效率。这项研究得到了美国能源部的支持，是一项非常有前途的技术研究。

  

该定子是通过**选择性激光熔化技术**打印出来的，然后加工成薄层，最后叠加成定子核心。研究采用了选择性激光熔化（Selective Laser Melting，SLM）技术来打印出Fe-3wt.%Si铁素体材料。SLM技术是一种基于粉末材料的增材制造技术，通过激光束将粉末材料熔化并逐层堆积，最终形成所需的三维结构。**相比传统的制造方法，SLM技术具有更高的灵活性和可定制性，可以制造出更为复杂的结构。**Fe-3wt.%Si铁素体材料是一种具有优异磁性能和机械性能的材料，可以大大提高电机的性能。同时，该材料的电阻率比传统的硅钢片低，电性能更好。这种材料的应用可以为电机制造业带来更高的性能和更好的效率。

  

![](D:\电脑文件\公众号知识库\电机_设计_仿真\新材料在电机行业中的应用_images\img_004_48698e054d57.png)

图4 3D打印Fe-3Wt.%Si定子

  

该研究还对打印出来的材料进行了**性能测试**，并与传统的硅钢片进行了比较。结果显示，该定子的磁导率比传统的硅钢片高出20%以上，磁饱和感应强度也比传统的硅钢片高出10%以上。同时，该定子的强度和硬度都比传统的硅钢片高出很多，电阻率也比传统的硅钢片低，电性能更好。这种性能的提升可以为电机制造业带来更高的效率和更好的性能。

  

**2.2 取向钢**

取向硅钢材料由于其具有明显的磁各向异性，尤其是沿制方向具有极低损耗和高磁导率，而其他方向电磁特性较差、铁损很高，所以主要是用于磁化方向单一的各种变压器、互感器等设备上。而对于定子铁芯磁化方向单一的轴向磁通电机，取向硅钢又进入了研究人员的视野。

  

![](D:\电脑文件\公众号知识库\电机_设计_仿真\新材料在电机行业中的应用_images\img_005_872467106d76.png)         图5 轴向磁通轮毂电机

  

![](D:\电脑文件\公众号知识库\电机_设计_仿真\新材料在电机行业中的应用_images\img_006_aeb1d96fb979.png)  

图6 轴向磁通电机磁路示意图

  

所研究的3种材料分别是非取向钢、取向钢和软磁复合材料中较为典型的一种，其牌号分别为 M350-50A、B20R070、SMC-700HR5P。

  

从不同角度对采用非取向钢、取向钢以及SMC材料的轴向磁通电机进行了分析，得出如下结论：

  

![](D:\电脑文件\公众号知识库\电机_设计_仿真\新材料在电机行业中的应用_images\img_007_461a3e616f42.png)

（a） 铁耗曲线（50Hz）

![](D:\电脑文件\公众号知识库\电机_设计_仿真\新材料在电机行业中的应用_images\img_008_18e8740c77d2.png)

（b）铁损曲线

  

图7 铁耗性能曲线

  

![](D:\电脑文件\公众号知识库\电机_设计_仿真\新材料在电机行业中的应用_images\img_009_4af8400d1484.png)

图8 3种材料定子铁芯损耗随转速变化曲线 

  

表1 M350-50A、B20R070和700HR5P电机参数 

![](D:\电脑文件\公众号知识库\电机_设计_仿真\新材料在电机行业中的应用_images\img_010_e7322ca3eaef.png)

当取向钢材料作为定子材料时，电机磁场与其他2种材料有明显区别，而非取向钢和SMC 电机磁场基本类似，仅在强度上有一定差异。  

  

3种电机在小电流激励时，输出转矩基本相同(SMC电机略小)而在大电流激励时，由于各材料饱和点的不同，取向钢电机抗饱和能力最强，输出转矩较大。

  

**对比各电机铁耗，**SMC 电机铁损最大，非取向钢电机次之，而采用取向钢材料的YASA轮电机由于特殊的磁路结构结合取向钢铁损特性，在电机转速区域内铁损最小，但分布不均。

  

**在温度场中**，由于非取向钢与取向钢叠压而成的定子铁芯沿此方向导热系数小，铁芯外径端部温度明显比各向同性的 SMC铁芯高。

  

最后，对比3种材料的电磁方案选择**取向钢**作为轴向磁通电机定子材料最优。


![](D:\电脑文件\公众号知识库\电机_设计_仿真\新材料在电机行业中的应用_images\img_011_37fac5a47911.jpg)![](D:\电脑文件\公众号知识库\电机_设计_仿真\新材料在电机行业中的应用_images\img_012_fd93dd927fd8.png)![](D:\电脑文件\公众号知识库\电机_设计_仿真\新材料在电机行业中的应用_images\img_013_a6e4e8e00379.jpg)


![](D:\电脑文件\公众号知识库\电机_设计_仿真\新材料在电机行业中的应用_images\img_014_ec5921db28d2.png)

File: 电机_设计_仿真/永磁材料在3C消费电子产品中的应用.md
# 永磁材料在3C消费电子产品中的应用


> 原文地址: [https://mp.weixin.qq.com/s/04BtPyBcH-F0hVmFvMtbrA](https://mp.weixin.qq.com/s/04BtPyBcH-F0hVmFvMtbrA)

![](D:\电脑文件\公众号知识库\电机_设计_仿真\永磁材料在3C消费电子产品中的应用_images\img_000_8fba33322f7b.gif)  

点击箭头处“蓝色字”，关注我们哦！！

* * *

  

3C消费电子产品主要包括以下几类：智能手机、平板电脑、笔记本电脑、智能手表、耳机、无线充电设备、智能家居设备、数码配件等。以苹果公司产品为例，包括iPhone、iPad、Mac、Apple Watch、AirPods、MagSafe、HomePod等。永磁材料，尤其是烧结钕铁硼(NdFeB)永磁体，在这些设备的功能实现与性能提升中，发挥着至关重要的作用。本文将探讨这些磁体的应用、工作原理以及不同组件对磁体的需求。

永磁材料在3C产品中主要应用于三种模组：声学模组、马达模组和磁吸模组。

**![](D:\电脑文件\公众号知识库\电机_设计_仿真\永磁材料在3C消费电子产品中的应用_images\img_001_1c7d2dd0edde.png)**

**![](D:\电脑文件\公众号知识库\电机_设计_仿真\永磁材料在3C消费电子产品中的应用_images\img_002_03c4be00281d.gif)**

**1\. 声学模组**

设备中的声学模组工作产生声音，通常称为扬声器。扬声器的性能直接影响设备的音质。当音频信号电流通过扬声器的线圈时，音圈会产生磁场，磁场与扬声器中的永磁体相互作用，使振膜振动并发出声音。钕铁硼永磁体的高性能对于实现优良的音质至关重要。

**产品应用：**

• 智能手机： 这些设备要求扬声器体积小且轻便。使用高性能、尺寸小巧的NdFeB永磁体，既确保了轻量化，又不牺牲音质。

• 平板电脑和笔记本电脑： 由于设备尺寸较大，可以容纳更大的扬声器。此类设备使用性能略低的永磁体，这些磁体较大，产生更强的磁场，从而提升音质。

**•** 智能手表： 这些设备的尺寸较小，对音质的要求较低，因此使用性能较低的永磁体，以减小扬声器组件的体积，同时能够实现基本的声音输出。

**![](D:\电脑文件\公众号知识库\电机_设计_仿真\永磁材料在3C消费电子产品中的应用_images\img_003_fee1c5d087a1.png)**

**![](D:\电脑文件\公众号知识库\电机_设计_仿真\永磁材料在3C消费电子产品中的应用_images\img_004_1c13882e4f65.png)**

**![](D:\电脑文件\公众号知识库\电机_设计_仿真\永磁材料在3C消费电子产品中的应用_images\img_005_03c4be00281d.gif)**

**2\. 马达模组**

永磁体，尤其是钕铁硼，主要应用于音圈马达(VCM)和线性振动马达(LRA)。

**![](D:\电脑文件\公众号知识库\电机_设计_仿真\永磁材料在3C消费电子产品中的应用_images\img_006_cd9f1b8051bc.png)**

**VCM音圈马达**

在摄像头模组中，VCM马达在自动对焦机制中发挥着重要作用，驱动镜头切换近焦和远焦。VCM马达中的永磁体提供稳定的永磁场，当电流通过线圈时，会产生力推动镜头。磁铁的形状和性能至关重要。

**![](D:\电脑文件\公众号知识库\电机_设计_仿真\永磁材料在3C消费电子产品中的应用_images\img_007_42a7d8770bc8.png)**

**LRA线性振动马达**

LRA广泛应用于智能手机和可穿戴设备中提供触觉反馈。当电流通过线圈，与永磁体生成的磁场相互作用，驱动马达振动，产生触觉反馈。振动马达可以通过改变频率产生不同的振动模式，提供灵敏丰富的振感反馈，匹配不同的设备交互体验场景。

**产品应用：**

**•** 智能手机和可穿戴设备： 永磁体在马达模组中的主要应用是振动马达，用于触觉反馈，如手机振动、游戏反馈和智能手表通知等。高性能的永磁体对于实现高频振动和快速响应至关重要。

**![](D:\电脑文件\公众号知识库\电机_设计_仿真\永磁材料在3C消费电子产品中的应用_images\img_008_accdcacb87ef.png)**

**![](D:\电脑文件\公众号知识库\电机_设计_仿真\永磁材料在3C消费电子产品中的应用_images\img_009_fa0c3d74bf8b.png)**

**![](D:\电脑文件\公众号知识库\电机_设计_仿真\永磁材料在3C消费电子产品中的应用_images\img_010_f408c8aee0dc.png)**

**![](D:\电脑文件\公众号知识库\电机_设计_仿真\永磁材料在3C消费电子产品中的应用_images\img_015_03c4be00281d.gif)**

**3\. 磁吸模组**

磁吸模组用于固定或支撑各种组件，尤其是在无线充电器、手机支架和磁性吸合装置等磁性配件中。钕铁硼永磁体以小尺寸与高性能的特点，在这些应用中广泛使用。

**产品应用：**

• 无线充电： iPhone和无线充电器等配件使用MagSafe技术，依赖永磁体对准充电线圈，从而确保高效的电力传输。钕铁硼永磁体可提供很强的磁吸合力，提高了充电效率和稳定性。

• 磁吸附件： 许多电子设备，如平板电脑、笔记本电脑和配件，利用磁性附件来固定组件，例如封面、保护壳或支架。钕铁硼永磁体的高性能，确保这些磁性装置具有较强和持久的吸力。

![](D:\电脑文件\公众号知识库\电机_设计_仿真\永磁材料在3C消费电子产品中的应用_images\img_012_6181c07ebe40.png)

![](D:\电脑文件\公众号知识库\电机_设计_仿真\永磁材料在3C消费电子产品中的应用_images\img_013_7d1377512a61.png)

![](D:\电脑文件\公众号知识库\电机_设计_仿真\永磁材料在3C消费电子产品中的应用_images\img_014_86b63739cc14.png)

![](D:\电脑文件\公众号知识库\电机_设计_仿真\永磁材料在3C消费电子产品中的应用_images\img_011_03c4be00281d.gif)

**3C应用对永磁体的要求**

• 微型化： 永磁体必须小巧而性能强，确保可以适用于3C设备的紧凑空间。

• 高性能： 在扬声器和马达等应用中，高性能的钕铁硼永磁体，能够生成强大的磁场，确保高效运行，同时提高马达驱动应用的响应速度。

• 热稳定性： 由于高功率应用(如马达或充电模组)中会产生热量，钕铁硼永磁体必须具备良好的热稳定性，通常需要选用高矫顽力材料牌号。

• 可靠性和耐久性： 在消费电子产品中，永磁体常常暴露于机械应力、潮湿和温度变化等环境因素。因此，选用较高耐腐蚀性的磁体是设计首选。

![](D:\电脑文件\公众号知识库\电机_设计_仿真\永磁材料在3C消费电子产品中的应用_images\img_016_5162774c49d9.png)

永磁体，特别是钕铁硼永磁体，在现代3C消费电子产品的功能实现中不可或缺。它们实现了高性能的声学系统、高效的马达和可靠的磁吸连接，同时满足设备所必需的紧凑、轻巧和稳定性要求。各类应用场景对更小、更强大磁体的持续需求，将推动磁性材料在电子行业中的创新应用。

![](D:\电脑文件\公众号知识库\电机_设计_仿真\永磁材料在3C消费电子产品中的应用_images\img_017_03c4be00281d.gif)

![](D:\电脑文件\公众号知识库\电机_设计_仿真\永磁材料在3C消费电子产品中的应用_images\img_018_a7fa9f21f121.png)

**上海骏材**

一站式 磁材供应商

![](D:\电脑文件\公众号知识库\电机_设计_仿真\永磁材料在3C消费电子产品中的应用_images\img_019_85f503175766.png)

![](D:\电脑文件\公众号知识库\电机_设计_仿真\永磁材料在3C消费电子产品中的应用_images\img_020_17db0bd4bb5e.png)

File: 电机_设计_仿真/激光器里竟然藏着磁铁_揭秘永磁材料在光学中的_隐形_力量_.md
# 激光器里竟然藏着磁铁？揭秘永磁材料在光学中的“隐形”力量！


> 原文地址: [https://mp.weixin.qq.com/s/lFw6R7AQNCB5UlY9TYeVOw](https://mp.weixin.qq.com/s/lFw6R7AQNCB5UlY9TYeVOw)

关注我们

       了解更多磁知识

![](D:\电脑文件\公众号知识库\电机_设计_仿真\激光器里竟然藏着磁铁_揭秘永磁材料在光学中的_隐形_力量__images\img_000_17967081527e.gif)

点击蓝字

  

  

  

当你看到精密激光切割机划过钢板火花四溅；或是享受光纤宽带网络传输的高清视频时，你是否想过：在这些纯粹的“光”的世界里，看似“笨重”的磁铁，究竟扮演着什么角色？“光”与“磁”，这两个看似风马牛不相及的物理现象，是如何在一个小小的元器件里携手共事，并发挥出1+1>2的强大功能的呢？今天，我们就来揭开这个谜底。

  

![bj.96weixin.com](D:\电脑文件\公众号知识库\电机_设计_仿真\激光器里竟然藏着磁铁_揭秘永磁材料在光学中的_隐形_力量__images\img_001_ac3a9ca413bf.png)  

1 光的“单向阀”：法拉第效应与光隔离器

想象一下，一条奔涌的河流，如果下游的水突然倒灌回来，会发生什么？轻则水流紊乱，重则冲毁源头。在高功率激光系统中，也存在同样的风险。激光器发出的光，在经过工作台面或光学元件时，总会有一部分被反射回来，这束“回光”就像不听话的“逆流”，极易损坏昂贵且脆弱的激光器核心。  
   
为了解决这个问题，工程师们利用了一种神奇的物理现象——法拉第磁光效应。简单来说，当一束偏振光穿过置于强磁场中的特定介质（如磁光玻璃）时，它的偏振方向会发生旋转。而光隔离器，就是利用这个原理打造的光路“单向阀”。  
   
它巧妙地设计了一个由永磁材料（通常是高性能的钕铁硼磁铁或耐高温的钐钴磁铁）提供稳定强磁场的结构。顺着发射方向的光可以顺利通过，而反射回来的光，在经过磁场时偏振方向会被再次旋转，最终被起偏器“过滤”掉，无法回到激光器源头。这种设计，为激光器的稳定运行提供了至关重要的保护。

 ![bj.96weixin.com](D:\电脑文件\公众号知识库\电机_设计_仿真\激光器里竟然藏着磁铁_揭秘永磁材料在光学中的_隐形_力量__images\img_002_0d0a001747d0.png)

光隔离器工作原理示意图

  
   
光隔离器对磁铁的要求极为苛刻，不仅要求磁场强度高、均匀性好，还要求在激光器工作产生的高温环境下，磁性能依然稳定，即矫顽力和剩磁的温度系数要小。这就是为什么钐钴磁铁因其出色的耐温性，常常成为高端激光设备中的首选。一个小小的磁铁，直接决定了整个光学系统的“安全防线”有多牢固。

  

2 信息高速公路的“立交桥”：光环形器中的磁力魔法

如果说隔离器是光的“单行道”，那么我们接下来要聊的光环形器，就是光通信网络中更为复杂的“立交桥”。在光纤通信系统中，我们常常需要在同一根光纤上实现信号的发送、接收和分路，同时又要保证它们互不干扰。这就需要一个能精准引导光束“按规定路线行驶”的设备。  
   
光环形器正是这样的“交通枢纽”。它通常有三个或更多的端口，能够让光信号从端口1进入，严格地从端口2输出；从端口2进入，则严格地从端口3输出，以此类推，形成一个单向循环。这种非互易的传输特性，同样是基于法拉第效应实现的。在其内部，法拉第旋转器和双折射晶体等元件，在一个由小型磁铁构建的精密磁场中协同工作，像一位无形的交警，精确指挥着每一束光信号的走向。

 ![bj.96weixin.com](D:\电脑文件\公众号知识库\电机_设计_仿真\激光器里竟然藏着磁铁_揭秘永磁材料在光学中的_隐形_力量__images\img_003_3a49c99064b9.png)

光环形器工作原理示意图

 在波分复用（WDM）等现代光通信技术中，光环形器的作用不可或缺。它能高效的单向循环路由光信号，极大提升了光纤的带宽利用率。其对磁铁要求是：体积小巧、磁场强度高且高度一致。因为光通信元器件的集成度越来越高，只有高性能稀土永磁，才能在极小的空间内提供足够的磁场，满足设备小型化、高性能化的严苛要求。

  

3 读取磁信息的“火眼金睛”：磁光克尔效应 (MOKE)

我们刚才看到的法拉第效应，是光“穿透”材料时发生的奇迹。但如果光不是穿透，而是从磁性材料表面“反射”回来，又会发生什么呢？这就引出了另一个同样重要的磁光效应——磁光克尔效应（MOKE）。  
   
简单来说，当一束偏振光照射到一块磁性材料的表面并被反射时，反射光的偏振状态（包括偏振方向和形状）会发生微小的改变，而这种改变的程度，精确地对应着材料表面的磁化状态。这就好比光拥有了一双“火眼金睛”，仅仅通过“看”一眼反射光，就能“读”出材料表面的磁信息。

 ![bj.96weixin.com](D:\电脑文件\公众号知识库\电机_设计_仿真\激光器里竟然藏着磁铁_揭秘永磁材料在光学中的_隐形_力量__images\img_004_82186d2d176a.png)

磁光克尔效应原理示意图

 这项技术最经典的应用之一，就是早期的磁光盘（MO Disk）。通过激光加热改变盘片上微小区域的磁性来写入数据，再用一束功率较低的激光去照射，通过检测反射光的偏振变化，就能无损地读取出“0”和“1”的数据。  
   
如今，MOKE技术已成为材料科学研究的利器。磁光克尔显微镜能够实时、直观地“拍摄”出磁性薄膜中磁畴（磁性区域）的动态演化过程，对于研发新型硬盘读写头、磁性随机存储器（MRAM）等尖端自旋电子学器件至关重要。在这些精密的实验设备中，为了精确控制样品所处的磁环境，往往需要由高牌号钕铁硼磁铁或电磁铁构成的磁场发生系统，来提供均匀、稳定且强度可调的外部磁场。

  

4 光也会“横向漂移”？前沿科技中的光学霍尔效应

如果说前面介绍的应用，是磁场对光路方向或偏振的“调控”，那么接下来，我们将进入更前沿的领域，看看磁场如何在微观世界里，让光线本身发生奇妙的“横向漂移”——这就是光学霍尔效应（Optical Hall Effect）。  
   
这可以看作是电学霍尔效应的“光子版本”。当一束光穿过某些特定材料时，如果施加一个垂直于光传播方向的磁场，这束光在出射时会发生一个微小的、垂直于原路径的横向位移。这种效应的根源在于，磁场改变了材料内部电子与光子相互作用的方式，打破了某种对称性。

  

![bj.96weixin.com](D:\电脑文件\公众号知识库\电机_设计_仿真\激光器里竟然藏着磁铁_揭秘永磁材料在光学中的_隐形_力量__images\img_005_5f03fbf0cf2b.png)  

  

光学霍尔效应原理示意图

  

虽然效应量微弱，但它却是探测石墨烯、拓扑绝缘体等新型量子材料物理特性的强大工具。在这些前沿研究中，一个由高性能永磁材料构建的稳定磁体系统是实验成功的关键。

  

5 清晰瞬间的幕后英雄：手机摄像头里的音圈电机（VCM）

从前沿的物理效应回到我们触手可及的消费电子，永磁材料的应用同样无处不在。你每次用手机拍照，按下快门瞬间，摄像头瞬间完成清晰对焦，这背后也有它的功劳。这个让镜头快速、精准移动的核心部件，叫做音圈电机（VCM）。  
   
VCM的原理其实与扬声器类似。它由一个固定部分的永磁磁铁（通常是微型化的烧结钕铁硼磁铁）和一个可移动的线圈组成，镜头模组就固定在线圈上。当手机发出对焦指令时，电流通过线圈，根据左手定则，通电线圈在磁铁产生的磁场中会受到一个力（安培力），驱动镜头前后移动，从而改变焦点位置，实现自动对焦（AF）。而在更高级的光学防抖（OIS）功能中，VCM甚至可以驱动镜头在微小范围内进行二维平移，以抵消手部的抖动。

  

  

![bj.96weixin.com](D:\电脑文件\公众号知识库\电机_设计_仿真\激光器里竟然藏着磁铁_揭秘永磁材料在光学中的_隐形_力量__images\img_006_e813afc645f0.png)

手机摄像头VCM模组结构示意图

  
手机摄像头对VCM的要求是：响应速度快、定位精度高、体积超薄、功耗低。这几乎是为钕铁硼磁铁量身定制的舞台。只有这种目前磁力最强的永磁材料，才能在指甲盖大小的狭小空间内，提供足够强大的驱动力，让镜头在毫秒之间完成动作，捕捉每一个清晰瞬间。从最初的单摄到如今的多摄矩阵，VCM技术和其中的磁性材料也在不断迭代，追求更快、更稳、更智能的成像体验。

  

6 结尾

从保护激光“心脏”的光隔离器，到读取表面磁信息的“火眼金睛”，再到定格生活美好的手机镜头，永磁材料就像一位低调的“魔术师”，在光学世界里默默施展着它的“磁力魔法”。它们虽然隐藏在设备内部，不为人所见，却以其稳定而强大的磁场，赋予了光学系统精准、高效、可靠的性能。

  

  

我们今天分享的只是冰山一角。如果你在项目选型中，也遇到过需要利用磁场解决光学、传感或驱动问题的挑战，或者还知道哪些光学设备里藏着磁铁的秘密，不妨在评论区留言聊聊，我们一起探讨！

  

  

**关注我们，带你了解更多关于“磁”的硬核知识与奇妙应用。**

  

![](D:\电脑文件\公众号知识库\电机_设计_仿真\激光器里竟然藏着磁铁_揭秘永磁材料在光学中的_隐形_力量__images\img_007_7b9363434be4.png)

![](D:\电脑文件\公众号知识库\电机_设计_仿真\激光器里竟然藏着磁铁_揭秘永磁材料在光学中的_隐形_力量__images\img_008_b3e9a7077bf2.png)

![](D:\电脑文件\公众号知识库\电机_设计_仿真\激光器里竟然藏着磁铁_揭秘永磁材料在光学中的_隐形_力量__images\img_009_9f797fe551e2.png)

**扫码****了解更多...**

  

  

  

图片来源于网络，如有侵权请私信联系删除

#NdFeB #N35 #N42 #N52 #N35AH #N40SH #N42SH #N35UH #N38UH #N38EH #N45UH #N48UH #N50UH #N42EH #N45EH #SmCo #Magnets #NeodymiumMagnets #稀土永磁 #钕铁硼 #烧结钕铁硼 #粘接钕铁硼 #辐射环 #钕磁铁 #钐钴#烧结钐钴 #粘接钐钴  #耐温永磁材料#粘接磁体 #磁组件 #磁性组件 #磁性器件 #仿真设计 #强磁 #磁性材料 #铁氧体永磁 #铁氧体软磁 #铝镍钴  #磁铁 #磁体 #磁钢 #永磁材料  #磁性材料解决方案

File: 电机_设计_仿真/火热招展中_第22届深圳国际小电机磁性材料展于2024年5月28_30日举办.md
# 火热招展中！第22届深圳国际小电机磁性材料展于2024年5月28-30日举办

原创 电机新视界 2023-12-22 17:04 上海

> 原文地址: [https://mp.weixin.qq.com/s/URtt47Sp6I-uji3fGEE0mQ](https://mp.weixin.qq.com/s/URtt47Sp6I-uji3fGEE0mQ)

  

![](https://mmbiz.qpic.cn/sz_mmbiz_jpg/icrlIsZGPBvyXqFjNQfcmNl2TwIRO8c0BsoXSON6Ue1OjibMX3EY2NHYpiaOCUMbfLEQ1aobh8Dvhd0BoyOdqgMqw/640?wx_fmt=jpeg&from=appmsg)

![](https://mmbiz.qpic.cn/sz_mmbiz_jpg/sC2ocibvS4eBgiaNBkiapZbxlMuhzoRZnNtYLL12t6Ibsezq7h2aic0ecXadsiaKe07frReoUzfR8UbjhUC3aicRkdtQ/640?wx_fmt=jpeg)

**第22届深圳国际小电机及电机工业、磁性材料展览会**将于**2024年5月28-30日**在**深圳会展中心**举行，本届展会规模全面升级，同期联展面积约80，000㎡，专业参观人次80,000，500+参展商，100+优质采购团，将汇集众多电机磁材相关行业精英，相互交流，共享盛会。  

![](https://mmbiz.qpic.cn/sz_mmbiz_png/sC2ocibvS4eBgiaNBkiapZbxlMuhzoRZnNtrR1d9GI7IcSfB2qowARStQ2yV0RI6H5Md0lt28CxdsQ23sbodhLbicw/640?wx_fmt=png)

**深圳国际小电机磁性材料展**由智展展览于2003年创办，深耕行业超二十载，以品牌号召力和行业影响力为依托，在与国家精密微特电机工程技术研究中心联合主办优势加持下，获众多权威机构鼎力支持，同期举办多场高端会议，大咖菁英齐聚，把脉行业发展趋势，已成为电机磁材行业人士一年一度的首选盛会！  

  

  

**会与展紧密相结合**

**线上线下双轮驱动**  

  

Motor & Magnetic Expo 2024同期将举办30多场线上线下的高端峰会、产业论坛和供需采配会，为学术界和产业界搭建信息交流、探讨合作平台。

  

  

![](https://mmbiz.qpic.cn/sz_mmbiz_jpg/sC2ocibvS4eBgiaNBkiapZbxlMuhzoRZnNticibFxWcozyTfYazEsk5kTzYvZtLibvkfwtUd0tG4o9WPw7genYicicPzsA/640?wx_fmt=jpeg)

![](https://mmbiz.qpic.cn/sz_mmbiz_jpg/sC2ocibvS4eBgiaNBkiapZbxlMuhzoRZnNtf7LicJ1al1t5ZcOwARHfbSlQ6HJeVMSa9ibOIbFXa1wj6vHcWsTnNm6A/640?wx_fmt=jpeg)

![](https://mmbiz.qpic.cn/sz_mmbiz_jpg/sC2ocibvS4eBgiaNBkiapZbxlMuhzoRZnNtBPtnfRqHqtHHlX7JsaYIE0icbVB5YgwIOJxgtVVMOoOoiaZE4MYlbXVQ/640?wx_fmt=jpeg)

![](https://mmbiz.qpic.cn/sz_mmbiz_jpg/sC2ocibvS4eBgiaNBkiapZbxlMuhzoRZnNt63xTkNhNom9lpaQDNBpuKk2FQw0FsmTjHibjjoibPq7OfwLxVM6F3Nuw/640?wx_fmt=jpeg)

  

  

论坛将云集学术界和企业界的众多专家、学者和企业家齐聚一堂，加强国内外电机制造领域人士的沟通交流，为电机制造上下游生态圈企业提供更多更广泛的交流空间，加快和促进电机磁材行业向高质量方向发展。

**精彩同期活动及展会**

◆第十四届中国国际微特电机技术发展论坛

◆中国先进磁性材料制造技术与应用发展论坛  
◆境外采购商治谈会  
◆国际小电机磁性材料新产品、新技术推广会  
◆2024深圳国际线圈工业、电子变压器及绕线设备展  
◆2024深圳国际粉末冶金、工业陶瓷及增材制造展览会 

◆亚太(深圳)国际精密加工及设备展览会

◆亚太国际新材料创新应用博览会

◆深圳国际制冷、空调及冷链产业展览会

◆深圳国际暖通、空气净化及热泵展览会

  

  

**上届载誉收官**

**期待本届相约**  

  

上届展会于2023年5月10-12日在深圳国际会展中心圆满举办，展会展出面积达到20,000平方米，参展商及代表达500余家，汇集众多国内外知名企业汇聚一堂，展特色、亮新品，交新友、商旧情。展会吸引了来自比利时、日本、韩国、美国、俄罗斯、德国、波兰、丹麦、摩洛哥、巴西、土耳其、巴基斯坦、阿尔及利亚、印度、斯里兰卡、台湾、香港等17个国家和地区的专业观众累计30,000余人次参观采购。

  

![](https://mmbiz.qpic.cn/sz_mmbiz_jpg/sC2ocibvS4eBgiaNBkiapZbxlMuhzoRZnNtlcKG6w3DicDCwjuJFaIiaoWOsJr8RJD5dJZibp2D0WxZzFsm5wYicMB5Cg/640?wx_fmt=jpeg)

  

![](https://mmbiz.qpic.cn/sz_mmbiz_jpg/sC2ocibvS4eBgiaNBkiapZbxlMuhzoRZnNtyzZ5NeL6Y0uicHe8WoiarU2jkdkGQkApI0QxqdGRaqkTw6Pr7Zl8sqBQ/640?wx_fmt=jpeg)

  

![](https://mmbiz.qpic.cn/sz_mmbiz_jpg/sC2ocibvS4eBgiaNBkiapZbxlMuhzoRZnNtRtiaoshqz9whRh7htWl3ibKcavQ7iagfgcjWA8xicHuFxKBGQALTHJ2IZw/640?wx_fmt=jpeg)

![](https://mmbiz.qpic.cn/sz_mmbiz_jpg/sC2ocibvS4eBgiaNBkiapZbxlMuhzoRZnNt9At2OXSmxNRia4CoXicdVbyc4O9WLI09lZf0qA3iaJHDKQOIwPbGR2JAQ/640?wx_fmt=jpeg)

  

![](https://mmbiz.qpic.cn/sz_mmbiz_jpg/sC2ocibvS4eBgiaNBkiapZbxlMuhzoRZnNtzIKsHicpglK9OYjaoibbzH3icUzOmA9OwIXIHg9Px03Uz3ibPkAokLegYQ/640?wx_fmt=jpeg)

  

![](https://mmbiz.qpic.cn/sz_mmbiz_jpg/sC2ocibvS4eBgiaNBkiapZbxlMuhzoRZnNtibF3FOaRHMyfGUouyaTtxNvrPZwREianVaic0MiaKMY9icuVKNFa7xO3kcw/640?wx_fmt=jpeg)

  

  

现场人头攒动、秩序井然，气氛火爆，多达**100余家**知名企业和协会组成采购团齐聚深圳，共同分享这场行业饕鬄盛宴。

  

![](https://mmbiz.qpic.cn/sz_mmbiz_jpg/sC2ocibvS4eBgiaNBkiapZbxlMuhzoRZnNtT14ATvcJyvgdToU2sNbGNdcRHJ9zqwRc0aYuvzyMT940wiaOkYoPL2g/640?wx_fmt=jpeg)

![](https://mmbiz.qpic.cn/sz_mmbiz_jpg/sC2ocibvS4eBgiaNBkiapZbxlMuhzoRZnNtpf7QYQTCC31bhbb4CicaGSibkJop4XwGJib0EHlZrLe2LI4L9hTHxhJgQ/640?wx_fmt=jpeg)

![](https://mmbiz.qpic.cn/sz_mmbiz_jpg/sC2ocibvS4eBgiaNBkiapZbxlMuhzoRZnNtCGVXWZDUwkicuubmUQ8uJxLl83uuumMhZniaK8ofjQJ4jz8bTrH9pIJg/640?wx_fmt=jpeg)

![](https://mmbiz.qpic.cn/sz_mmbiz_jpg/sC2ocibvS4eBgiaNBkiapZbxlMuhzoRZnNtyvZRkuLqfOaIYIoyTDnHqYrxuBHMFghYibtW0KicNEc4OWOCHpA6v2aw/640?wx_fmt=jpeg)

精

彩

回

**顾**

![](https://mmbiz.qpic.cn/sz_mmbiz_jpg/sC2ocibvS4eBgiaNBkiapZbxlMuhzoRZnNtIaXs18EYdyCkEU0xPTRMvNEkavGianEPD3vFR7yztTqoibBSBSM63l6w/640?wx_fmt=jpeg)

![](https://mmbiz.qpic.cn/sz_mmbiz_jpg/sC2ocibvS4eBgiaNBkiapZbxlMuhzoRZnNt9VYWRoImGmzAq49AZMbiaqmu3FfGJmetAWXKxUqTNCTfwrx744BbaAQ/640?wx_fmt=jpeg)

![](https://mmbiz.qpic.cn/sz_mmbiz_jpg/sC2ocibvS4eBgiaNBkiapZbxlMuhzoRZnNtR0Km5WzojibuYnHReqCAcX2g2uSal8QHVlZ3wwGWmEicU5yynReNiaA4g/640?wx_fmt=jpeg)

![](https://mmbiz.qpic.cn/sz_mmbiz_jpg/sC2ocibvS4eBgiaNBkiapZbxlMuhzoRZnNtRuiaZ854dEkrjzkWRzfga13Aje8LUpvdoc1pveOYA2NMnYRIbE0UExA/640?wx_fmt=jpeg)

  

同期还举办了第十三届中国国际微特电机技术发展论坛、中国先进磁性材料制造技术与应用发展论坛、第三届非晶合金粉末应用与发展高峰论坛等**30多场**高端同期活动，累计**1000余人次**参会。

  

![](https://mmbiz.qpic.cn/sz_mmbiz_jpg/sC2ocibvS4eBgiaNBkiapZbxlMuhzoRZnNtRl1ea9zVembPD53eHyZOn71SMVGsFQODRojkuyOpkPQbFWHrlOtib7A/640?wx_fmt=jpeg)

![](https://mmbiz.qpic.cn/sz_mmbiz_jpg/sC2ocibvS4eBgiaNBkiapZbxlMuhzoRZnNt1FicIfYfwfWahvcloErAmApJnsXEfW7bfIq1kFRlF7fWEicHfMHPZESg/640?wx_fmt=jpeg)

  

  

  

![](https://mmbiz.qpic.cn/sz_mmbiz_gif/sC2ocibvS4eBgiaNBkiapZbxlMuhzoRZnNtRKoDV7mEmI8gIib1M6QyGAcWX9yURyvVA5icGqAtKlZ3QboyJf4uFvGg/640?wx_fmt=gif)

**/** **_展会优势与亮点_****/**

EXHIBITION ADVANTAGES AND HIGHLIGHTS

  

**1.中国小电机及磁性材料行业年度盛会**

深圳国际电机磁材展是中国国内小电机及磁性材料行业发展图景中重要的一环。经过21年的培育，与深圳经济共同起飞的深圳国际电机磁材展，已经成功实现从材料、设备到应用全产业链对接，完成从本土贸易到国际合作的蜕变，汇集国内外众多知名企业，成为兼技术与产品展示贸易的行业年度盛会。

**2. 组委会办展经验丰富，展会品牌值得信赖**

展会组织方-智展展览，为国际展览业协会UFI成员单位，荣膺2015年“中国十佳品牌组展商”、2018年“中国展览产业百强展览主办机构”殊荣，有超二十年的专业办展经验，深圳国际电机磁材展获国家商务部引导支持展会及国际展览业协会UFI认证，展会品牌值得信赖。

**3. 规模全面升级，助力展会高质量发展**

本次展会联合业内权威机构，整合行业优质资源，新增新材料、精密机械、精密加工、节能、制冷、空调等几大产业链相关主题展览，预计展出面积达8万平方米，展会汇聚全球具有影响力的行业产业链领先企业、研发机构同台亮相，致力为行业搭建高质量发展平台。

**4. 大咖菁英齐聚，把脉行业发展趋势**

展会同期将举办超过30场行业高端论坛及活动，邀请业内知名专家、大学教授及行业龙头企业高管，共同探讨行业最新技术及发展趋势，帮助解决企业技术难题，是企业拓展行业资源，发掘贸易契机的绝佳场所。

**5. 24小时“云展览”提升曝光度**

深圳小电机磁性材料展努力升级展会服务，为帮助企业寻找新机遇，免费提供N种线上增值服务。参展企业，除了三天展会现场高曝光的展览外，还将获得官方平台的全年度推广机会，在展会会刊、资源名录上为参展商免费刊登公司及产品介绍信息，以及借助“国际电机磁材线圈展”小程序、官网、微信公众号、微博、视频号、抖音号等多渠道免费发布企业简介、宣传视频、展品等信息，打造24小时“云展览”，随时随地接收客户盘询。

  

  

**集结众多优质展商**

**海量技术产品亮相**  

![](https://mmbiz.qpic.cn/sz_mmbiz_png/sC2ocibvS4eBgiaNBkiapZbxlMuhzoRZnNtz6nPse6FuVzc12fBG4ib3PM2uVH2u8ZObI3Xu5wrhH0yqf5ic9JgwM6g/640?wx_fmt=png)

\*部分企业(排名不分先后)

**参展范围**

  

  

  

![](https://mmbiz.qpic.cn/sz_mmbiz_gif/sC2ocibvS4eBgiaNBkiapZbxlMuhzoRZnNtQzPNA4DEOPt3GVNVr4o1SK3Cibs58ezrUXicrCHnIe8OSpTn26RqBVrw/640?wx_fmt=gif)

**各类电机：**

各类家用电器电机、汽车电机、工业自动化、办公自动化电机、电动车电机、通讯设备电机、视听数码电子产品电机、金融设备电机、航天军工电机、智能家居电机、医疗设备电机、计算机及外设产品电机、玩具电机、轻工机械电机、机器人电机等各类电机产品及新技术。

![](https://mmbiz.qpic.cn/sz_mmbiz_gif/sC2ocibvS4eBgiaNBkiapZbxlMuhzoRZnNtQzPNA4DEOPt3GVNVr4o1SK3Cibs58ezrUXicrCHnIe8OSpTn26RqBVrw/640?wx_fmt=gif)

**各类制造及测试设备：**

绕线机、充磁机、点焊机、冲压机、真空浸漆装备、包胶机、插片机、焊锡机、电机驱动控制系统装置、张力器、气动剪刀；各类电机设计软件、系统及各类测试检测设备。

![](https://mmbiz.qpic.cn/sz_mmbiz_gif/sC2ocibvS4eBgiaNBkiapZbxlMuhzoRZnNtQzPNA4DEOPt3GVNVr4o1SK3Cibs58ezrUXicrCHnIe8OSpTn26RqBVrw/640?wx_fmt=gif)

**各类配件：**

定子、转子、电枢绕组、电刷、模具、铁芯、轴承、换向器、风扇、传感器、外壳、电源线、连接器、电子元器件。

![](https://mmbiz.qpic.cn/sz_mmbiz_gif/sC2ocibvS4eBgiaNBkiapZbxlMuhzoRZnNtQzPNA4DEOPt3GVNVr4o1SK3Cibs58ezrUXicrCHnIe8OSpTn26RqBVrw/640?wx_fmt=gif)

**各类材料：**

永磁材料、软磁材料、非晶材料、绝缘材料、电磁线等。

![](https://mmbiz.qpic.cn/sz_mmbiz_gif/sC2ocibvS4eBgiaNBkiapZbxlMuhzoRZnNtQzPNA4DEOPt3GVNVr4o1SK3Cibs58ezrUXicrCHnIe8OSpTn26RqBVrw/640?wx_fmt=gif)

**各类磁性材料制品及生产检测设备：**

切割机、切片机、干粉压机、烧结炉、搅拌机、球磨机、涂装设备、外观缺陷检测设备、激光粒度分析仪、X荧光分析仪及以上设备相关配套产品等

![](https://mmbiz.qpic.cn/sz_mmbiz_jpg/sC2ocibvS4eBgiaNBkiapZbxlMuhzoRZnNtyPpKhea2NTpicRtNW99cGgRXWsjrl6Hp1icVYELJnJSiaOS1SpydicPhjQ/640?wx_fmt=jpeg)

![](https://mmbiz.qpic.cn/sz_mmbiz_jpg/sC2ocibvS4eBgiaNBkiapZbxlMuhzoRZnNtFjndVr4G1ibZEkeHMOLDDUzkWrDH4COaXeOU9E5yZJf1ndxZf06tqOg/640?wx_fmt=jpeg)

![](https://mmbiz.qpic.cn/sz_mmbiz_jpg/sC2ocibvS4eBgiaNBkiapZbxlMuhzoRZnNtbDAibaYo1pJ20g6b5rB4vsy7cZqYfdx4HzZMaYjxiajbIuNZBia7B8DyA/640?wx_fmt=jpeg)

![](https://mmbiz.qpic.cn/sz_mmbiz_jpg/sC2ocibvS4eBgiaNBkiapZbxlMuhzoRZnNtFwaBia6kXCQIzQ7MaqAD9tdocnuPTdtoUaaIr1CiaUtkgOFiaJN0Sx9Jw/640?wx_fmt=jpeg)

  

  

**专业买家就位**

**聚变无限商机**  

赋能行业高质量发展，为行业客户提供开发市场及促进业务增长平台，深圳国际小电机磁材展组委会依托多年积淀的强大数据库和行业关系，多维度、全方面地进行买家邀约。

![](https://mmbiz.qpic.cn/sz_mmbiz_png/sC2ocibvS4eBgiaNBkiapZbxlMuhzoRZnNtvlxbLkhaPubvfR1gjoTibOx3egCtmz5ThyJMZ0PgKEWrtf0BUBIzEfA/640?wx_fmt=png)

  

![](https://mmbiz.qpic.cn/mmbiz_svg/BA8GZZ2EGwWlumn8VO7EK03Lnw4TUHRzIqCqicdTdZ4HVmBdQvBsKzrm2b8Jxq0ImALic6gU6oMGFKKz37K94IsqdzuJTss3ibx/640?wx_fmt=svg)

**行业精准VIP买家齐聚**

电机、家用及工业电器、汽车、工业自动设备、办公自动化设备、电源、变压器、线圈、电力设备、电子、电声器件、散热器、机床、模具、通用设备、手机、数码产品、IT、电动工具、玩具、智能家居、仪器仪表、医疗器械、健身器材、灯具、航天、军工设备、印刷、包装机械、应用行业协会、进出口商、各类科研人员等。

  

  

![](https://mmbiz.qpic.cn/sz_mmbiz_png/sC2ocibvS4eBgiaNBkiapZbxlMuhzoRZnNtesq2kS2o9sTXhV2frVrF5h4kZBn0gjJQfiakDcIJaqicF2VxDR6106XQ/640?wx_fmt=png)

**展位火热预定中！**

  

展位咨询及报名，敬请垂询：


手机：18122398032

邮箱：ex36008@126.com

官网：www.motor-expo.cn

  

第22届深圳国际小电机磁性材料展

2024年5月28-30日

深圳会展中心

**展位火热预定中，欢迎咨询参展事宜！**

  

  


![](https://mmbiz.qpic.cn/mmbiz_png/vibkgHlPVq0sCR1GjicN5H3JA9CTnM9VxoUy9Bd0yvn19ibwZGKBNia444otV7JxK15UuicSszIkCibouLHyjVQr0cGA/640?wx_fmt=png)![](https://mmbiz.qpic.cn/mmbiz_jpg/vibkgHlPVq0svhebfD6r7PqegibNW9FLiamErwvhicuUI9ldicWPzXL63R7M90Z8sqoMEPtuncae7nc1VaqLYLoKiboA/640?wx_fmt=jpeg)


![](https://mmbiz.qpic.cn/mmbiz_png/vibkgHlPVq0svcOpvfv0woWysh88DV1nxqXFMFSibF16baytV1nBZicbykENdq8p82HYlkhdhNlO6p1P1AaCdpr1Q/640?wx_fmt=png&from=appmsg)

File: 电机_设计_仿真/烧结钕铁硼耐温性能深度解析_从材料到应用的设计指南.md
# 烧结钕铁硼耐温性能深度解析：从材料到应用的设计指南


> 原文地址: [https://mp.weixin.qq.com/s/sTz7KNYjsHOEG-syIpQ\_QQ](https://mp.weixin.qq.com/s/sTz7KNYjsHOEG-syIpQ_QQ)

![](https://mmbiz.qpic.cn/mmbiz/UC6M1Hf0SSEpr1lbbiatiaxPJc8y9JcOeRyJOIhsibwSxWPmHCqJwzWX8xTMz9MYLpHKAkRfY2fcMqovyxrR9KpAw/640?wx_fmt=gif)  

点击箭头处“蓝色字”，关注我们哦！！

* * *

  

烧结钕铁硼永磁体凭借其优异的磁性能和广泛的应用场景，已成为工业领域的核心材料之一。然而，高温环境下的钕铁硼的磁性能衰减问题，一直是工程人员关注的焦点。本文将探讨烧结钕铁硼的耐温性能定义与影响因素，并提出专业建议，助力永磁材料的工程设计与应用。

![](https://mmbiz.qpic.cn/sz_mmbiz_jpg/ukwlSD3miajwDGRibup1aq7nkggfPDXUzYo7Akq8fchEqks58EcPHBDe08wyxl5K7icIFBcf72EtRiarW0bg9lqGSg/640?from=appmsg)

![](https://mmbiz.qpic.cn/mmbiz_png/Ljib4So7yuWh27vicLvfc7rtMYxbGpnbVG1ic0fq6Ant9XCMHVBP9I0t8qpdcGHoAjqjnHq1MHNAFzibP4yic46qCUA/640?wx_fmt=png&from=appmsg)

**烧结钕铁硼的生产工艺流程**

![](https://mmbiz.qpic.cn/mmbiz_png/Ljib4So7yuWh27vicLvfc7rtMYxbGpnbVGyIPoex5PBX6qoK6AWpsl839MmicBT514fVuhnc8fs616ib06rYZQaflA/640?wx_fmt=png&from=appmsg)

  

**烧结钕铁硼的生产需经历严格的工艺流程：**

烧结钕铁硼的生产需经历严格的工艺流程：1. 原材料熔炼：将钕、铁、硼等原材料按比例熔炼成合金甩带薄片。

2\. 氢碎与制粉：通过氢破碎和气流磨工艺制备微米级磁粉。

3\. 取向成型：在磁场中压制成型，确保磁粉晶粒定向排列。

  

4.烧结：真空高温烧结成型。

5\. 后加工与检测：机械加工、表面镀层、充磁及性能检测。

这一流程的精密控制是保障材料高矫顽力和耐温性能的关键。

![](https://mmbiz.qpic.cn/sz_mmbiz_jpg/ukwlSD3miajwDGRibup1aq7nkggfPDXUzYM5XOGeWR9ic0FZwlJg1QoFckvHLnGu4fUHplWxpRR480MMQEMaTG96g/640?from=appmsg)

![](https://mmbiz.qpic.cn/mmbiz_png/Ljib4So7yuWh27vicLvfc7rtMYxbGpnbVG1ic0fq6Ant9XCMHVBP9I0t8qpdcGHoAjqjnHq1MHNAFzibP4yic46qCUA/640?wx_fmt=png&from=appmsg)

**烧结钕铁硼磁体耐温性能的定义**

![](https://mmbiz.qpic.cn/mmbiz_png/Ljib4So7yuWh27vicLvfc7rtMYxbGpnbVGyIPoex5PBX6qoK6AWpsl839MmicBT514fVuhnc8fs616ib06rYZQaflA/640?wx_fmt=png&from=appmsg)

烧结钕铁硼的耐温性能，指的是磁体在高温环境工作时，保持其磁性能的能力，需要从材料和产品两个层面理解：材料的耐温性能，是指标准样品在特定工况下的理论参考值;产品的耐温性能，受产品形状、磁路结构、工作环境等多种因素影响，需通过实际测试验证。

烧结钕铁硼磁钢的磁性能会随着温度升高而降低，经过高温环境工作后，即使恢复到室温后，磁钢的磁性能也可能产生衰减，这称为不可逆退磁。为了避免显著的不可逆损失(通常定为<5%)，工程设计时需要考虑设定磁钢的最高工作温度。

同样，最高工作温度也需要从材料和产品两个层面理解：

**• 材料最高工作温度**

国标《GB 13560-2017 烧结钕铁硼永磁材料》中的定义：热退磁状态长径比L/D=0.7的永磁圆柱样品，饱和磁化后，在开路状态下从室温加热到某一恒定温度保温2小时，然后冷却到室温，其开路磁通不可逆磁通损失<5%的最高保温温度。例如牌号为N35的烧结钕铁硼材料的最高工作温度为80℃。

**• 磁钢产品最高工作温度**

受产品形状、磁路结构、工作环境等因素影响，即使是使用相同的材料牌号，不同的磁钢产品在高温下的退磁情况也会有显著差异，因此无法制定统一的标准。通常按照磁钢产品在该温度下工作时，或磁钢产品在该温度下工作冷却至常温后，磁性能衰减的临界值，通过试验确认。

![](https://mmbiz.qpic.cn/sz_mmbiz_jpg/ukwlSD3miajwDGRibup1aq7nkggfPDXUzYm0oN2xbFVgJRs3K1EicianfRssPcBd7h31icKDiamkWo1RJ7DianWn84scw/640?from=appmsg)

**烧结钕铁硼毛坯**

![](https://mmbiz.qpic.cn/sz_mmbiz_jpg/ukwlSD3miajwDGRibup1aq7nkggfPDXUzYyZKd0X8HicwkhNdXicBqBFwRhyJVSDVfSwnIpInqqqvnZ5JUKEum0s0A/640?from=appmsg)

**烧结钕铁硼产品**

![](https://mmbiz.qpic.cn/mmbiz_png/Ljib4So7yuWh27vicLvfc7rtMYxbGpnbVG1ic0fq6Ant9XCMHVBP9I0t8qpdcGHoAjqjnHq1MHNAFzibP4yic46qCUA/640?wx_fmt=png&from=appmsg)

**影响耐温性能的因素**

![](https://mmbiz.qpic.cn/mmbiz_png/Ljib4So7yuWh27vicLvfc7rtMYxbGpnbVGyIPoex5PBX6qoK6AWpsl839MmicBT514fVuhnc8fs616ib06rYZQaflA/640?wx_fmt=png&from=appmsg)

**• 材料牌号：**高矫顽力牌号的磁钢(M、H、SH、UH、EH、VH 和 AH)耐温性能更加优异。

**• 磁钢形状：**磁化方向上，厚和长的磁钢，比薄和短的磁钢，耐温性能更加优异。

![](https://mmbiz.qpic.cn/sz_mmbiz_jpg/ukwlSD3miajwDGRibup1aq7nkggfPDXUzYHsVaWnSGic75V1xW0o9Aj8d2OfaOQLZY3Qd9TNMltpaFcw6picVdN8xA/640?from=appmsg)

![](https://mmbiz.qpic.cn/sz_mmbiz_jpg/ukwlSD3miajwDGRibup1aq7nkggfPDXUzYoeQ3JHj5PRzsyXicKdMdibO5iaEicibicYu4xU0DwYFBdJcZp1dO9mE0oibcw/640?from=appmsg)

• **磁路结构：**闭合磁路比开路磁路，可以显著提升磁钢的耐温性能。

![](https://mmbiz.qpic.cn/sz_mmbiz_jpg/ukwlSD3miajwDGRibup1aq7nkggfPDXUzY7Pqic3w9ibCEQbIRwRQ0O1LNmtfSUIpibyXSNnQauoRiaJp3C6XNM78CGA/640?from=appmsg)

![](https://mmbiz.qpic.cn/mmbiz_png/Ljib4So7yuWh27vicLvfc7rtMYxbGpnbVG1ic0fq6Ant9XCMHVBP9I0t8qpdcGHoAjqjnHq1MHNAFzibP4yic46qCUA/640?wx_fmt=png&from=appmsg)

**工程设计建议**

![](https://mmbiz.qpic.cn/mmbiz_png/Ljib4So7yuWh27vicLvfc7rtMYxbGpnbVGyIPoex5PBX6qoK6AWpsl839MmicBT514fVuhnc8fs616ib06rYZQaflA/640?wx_fmt=png&from=appmsg)

• **选择耐高温牌号：** 选择高矫顽力的钕铁硼牌号(例如SH、UH、EH、VH、AH 系列);

• **形状优化：**将磁钢设计为长而厚的形状;磁瓦减小拱度，增加厚度;

• **磁路设计：**使磁钢在半开路或闭合磁路中工作。

烧结钕铁硼的耐温性能受材料、形状、磁路等多因素影响，需通过科学设计与严格测试实现最佳表现。若您对产品在高温环境下的磁性能稳定性有更高的要求，欢迎联系我们获取技术支持，上海骏材磁业  021-64930060。

![](https://mmbiz.qpic.cn/mmbiz_png/Ljib4So7yuWh27vicLvfc7rtMYxbGpnbVG1ic0fq6Ant9XCMHVBP9I0t8qpdcGHoAjqjnHq1MHNAFzibP4yic46qCUA/640?wx_fmt=png&from=appmsg)

**让专业的力量，为您的产品保驾护航!**

![](https://mmbiz.qpic.cn/mmbiz_png/Ljib4So7yuWh27vicLvfc7rtMYxbGpnbVGyIPoex5PBX6qoK6AWpsl839MmicBT514fVuhnc8fs616ib06rYZQaflA/640?wx_fmt=png&from=appmsg)

![](https://mmbiz.qpic.cn/mmbiz_png/Ljib4So7yuWh27vicLvfc7rtMYxbGpnbVGyIPoex5PBX6qoK6AWpsl839MmicBT514fVuhnc8fs616ib06rYZQaflA/640?wx_fmt=png&from=appmsg)

![](https://mmbiz.qpic.cn/sz_mmbiz_png/ukwlSD3miajwDGRibup1aq7nkggfPDXUzYBUrFQia5HTEJZFicLw2AHtlMXjDnRx7EibicBYtNM281WPdkwxpMeskOXQ/640?from=appmsg)

**\-长按 了解更多-**

![](https://mmbiz.qpic.cn/mmbiz_png/Ljib4So7yuWh27vicLvfc7rtMYxbGpnbVGyIPoex5PBX6qoK6AWpsl839MmicBT514fVuhnc8fs616ib06rYZQaflA/640?wx_fmt=png&from=appmsg)
