Repository: sgtgf/wechat-knowledge-base

# 公众号知识库

微信公众号文章提取的电机控制知识库，通过 MCP 服务器提供检索服务。

File: 电机_设计_仿真/理想自研电机转子打破业内_材料难题__.md
# 理想自研电机转子打破业内“材料难题”！

原创 电机新视界 2025-08-14 13:15 上海

> 原文地址: [https://mp.weixin.qq.com/s/qTZGvdDcrqgXYPW8OeGiGg](https://mp.weixin.qq.com/s/qTZGvdDcrqgXYPW8OeGiGg)

  

![](D:\电脑文件\公众号知识库\电机_设计_仿真\理想自研电机转子打破业内_材料难题___images\img_000_d8cb52582ba8.jpg)


来源：理想

  

电机转子，这一听起来略显低调的部件，其实在新能源汽车中扮演着至关重要的角色。

  

作为电驱系统的“动力心脏”，它与电机定子协同工作，将电能高效转换为机械能，驱动车辆前行。被不少工程师称为**“驱动之心”。**

  

7月16日，在备受瞩目的第十九届上海国际压铸展上，理想汽车自研的「高强高导电铸造电机转子」一举斩获“优秀铸件”和“特别贡献奖”两项重磅大奖。

01

**什么是电机转子？**

简单来说，**电机转子**是电动机内部一个会高速旋转的部件，主要任务是把电能变成机械能，让汽车真正跑起来。它就像电动汽车的“动力心脏”，是整个电驱系统中最关键的零件之一。可别觉得这离我们很远，实际上，在日常生活中接触到的电风扇，其内部就有一颗“小号转子”，驱动叶片高速旋转，为炎炎夏日带来清凉。

  

电机在工作时，外部的定子会产生一个旋转磁场，驱动转子旋转。这个旋转的转子通过传动装置最终带动车轮，让整车前进。别看转子个头不大，它可是“转得飞快”——很多高性能电机的转子每分钟能转上万圈、秒钟旋转数百圈！高速的旋转对转子本身强度及发热带来挑战，电机转子必须具备**高强度、高导电性、良好的散热性能，**并且结构设计要非常稳定可靠。

  

![图片](D:\电脑文件\公众号知识库\电机_设计_仿真\理想自研电机转子打破业内_材料难题___images\img_001_be7f0552d4fb.jpg)

图1 电机定子、转子结构示意图

02

**行业难题：鱼与熊掌可以兼得？**

我们先来看一个常用物理公式：功率=扭矩×转速/9550。

  

对于“寸土寸金”的汽车底盘来说，一个更小、更轻的电机，不仅能为座舱和后备厢释放出宝贵的空间，还能有效降低整车重量，提升续航里程。在如此紧凑布置空间下想要塞下更强劲的驱动之心、输出更大扭矩，就对转子的单位功率提出更高要求。

  

同时，电机转速的提高带来更高上限的车速，为用户带来更舒适的高速驾乘体验，此外电机平稳的高转速输出还能提高效率，减少能耗；目前铸铝转子最高转速能达到15,000-20,000转/分钟，想要进一步提速以获得那一点点接近极限的性能提升，就遇到了技术瓶颈，这时便需要寻求材料级突破。

  

为适应未来产品的技术挑战，考虑铸铝转子将要承受的高离心力与极端高温工况。要求转子材料具备优异的**室温强度和高温强度**，确保在任何工况下都不变形、不开裂；同时具备高导电性能，及时疏通电流，避免高电流密度导致发热与能耗增加。

  

传统压铸铝材料往往陷入“鱼与熊掌不可兼得”的困境：通常提高强度的方案是通过增加位错、析出相等障碍来阻碍形变，但这些障碍会阻碍电子的通过，强度和电导率就像坐上了跷跷板，强度上去了、电导率就会下降，限制了转子的提速，增加了转子的能量损耗。

  

**面对如此的“跷跷板难题”，理想又该如何解题？**

03

**理想自研的CAR-119材料，强在哪？**

理想汽车从用户最关心的“跑得快”（高功率密度）和“跑得稳”（高转速下的强度耐久性）出发，电驱、材料与制造团队密切配合，自研出了兼顾**高强度与高导电性**的新型铸铝材料——CAR-119。

  

这名字听起来很帅，实际上是真的很强。让我们来看它到底强在哪儿？

  

**它更强壮：**用CAR-119造的电机转子，即使面对高速旋转的巨大离心力和高温“烤”验，也能“挺住”不变形、不开裂。相比主流豪华车用的转子材料，CAR-119在常温下的抗变形能力（屈服强度）提升了21%，在高温环境下也提升了12%，大大提升了极端情况下的稳定性和安全性。

  

怎么做到的？理想团队运用了“三合一强化秘籍”：

  

析出强化：铝基体中精准地析出纳米级强化相，使材料内部形成了坚固的微观“钢筋骨架”，阻碍裂纹扩展；

  

细晶强化：说白了就是减小晶粒的尺寸，就像我们把肌肉纤维练就的更致密，那整体就更结实；

  

固溶强化：让基体溶解更多的强化原子，好比通过补给营养剂，让肌肉纤维本身更强韧。

  

![图片](D:\电脑文件\公众号知识库\电机_设计_仿真\理想自研电机转子打破业内_材料难题___images\img_002_664e2b007adb.jpg)

图2 CAR-119室温与高温屈服强度与友商对比

  

**它更通畅：**更厉害的是，CAR-119的导电能力（电导率）还提升了4.6%！成功打破了传统材料“强度上、导电下”的“跷跷板难题”。

  

秘诀在哪里？其核心在于通过精准调控铁(Fe)/镍(Ni)比的调控与共晶组织球化，传统材料的组织呈层层叠叠的板条状，电子在其中就像在迷宫中穿行一样，需要绕来绕去；而球化处理后，电子就像在平坦的高速路上奔驰，畅通无阻，提高了电子在材料中的通过率以达到高电导率。

  

![图片](D:\电脑文件\公众号知识库\电机_设计_仿真\理想自研电机转子打破业内_材料难题___images\img_003_2d1125eeeeb3.jpg)

![图片](D:\电脑文件\公众号知识库\电机_设计_仿真\理想自研电机转子打破业内_材料难题___images\img_004_78dfa85c63ff.jpg)

图3 CAR-119电导率与友商对比和电导率提升的原理

  

**它更致密：**电机转子这颗“心脏”内部可不能有太多“气泡”（孔隙），否则会影响安全和寿命。理想设定了行业超严苛的标准：内部小气孔体积占比小于1.5%，面积占比小于5%，最大气泡尺寸小于3.5毫米。

  

如何达成目标？好马配好鞍，新材料配好工艺：我们设计开发了一套互锁的工艺制备方案。采用先进的3D打印技术制作模具镶件，新设计的水路能保证端环处的快速冷却，让气体没法聚集，内外凝固一致，实现了铸件内部的孔隙率大幅降低。

  

![图片](D:\电脑文件\公众号知识库\电机_设计_仿真\理想自研电机转子打破业内_材料难题___images\img_005_b71cbc569777.jpg)

图4 CAR-119转子实物与内部结构

  

![图片](D:\电脑文件\公众号知识库\电机_设计_仿真\理想自研电机转子打破业内_材料难题___images\img_006_944805eee419.jpg)

图5 模具设计与缺陷对比

  

**在自研材料的加持下，理想汽车转子产品的安全性、稳定性大幅提高，能耗进一步降低。**

04

**组队攻关！产学研用，突破难题。**

理想汽车从一开始就坚信，解决行业共性问题，需要集结最顶尖的智慧和最前沿的资源。因此，理想践行了“产学研用”一体化的协同创新模式，与高校、产业链上下游深度合作。该新材料的研发成果，不仅凝结成了理想汽车的多项核心发明专利，相关的研究成果也已在国际权威的学术期刊上发表。在问世之初，CAR-119就被各家材料供应商争相认证，希望获得生产授权。

  

可以说，**理想汽车在核心材料领域的突破，是扎扎实实从科学中来、到产品中去，并经过严格验证的“真功夫”。**

  

![图片](D:\电脑文件\公众号知识库\电机_设计_仿真\理想自研电机转子打破业内_材料难题___images\img_007_21e7ae19bf78.jpg)

  

  


  


![](D:\电脑文件\公众号知识库\电机_设计_仿真\理想自研电机转子打破业内_材料难题___images\img_008_3ccc50bba2ef.jpg)

![](D:\电脑文件\公众号知识库\电机_设计_仿真\理想自研电机转子打破业内_材料难题___images\img_009_6eec1b7fb41b.jpg)

![](D:\电脑文件\公众号知识库\电机_设计_仿真\理想自研电机转子打破业内_材料难题___images\img_010_1798abd6d288.jpg)

![](D:\电脑文件\公众号知识库\电机_设计_仿真\理想自研电机转子打破业内_材料难题___images\img_011_1862cf7fbcf8.jpg)

File: 电机_设计_仿真/电机制造业_电机铁芯材料越薄越好_.md
# 电机制造业：电机铁芯材料越薄越好？

原创 电机新视界 2023-06-28 11:43 上海

> 原文地址: [https://mp.weixin.qq.com/s/gH7JTXFmgVWb\_svSCMJegw](https://mp.weixin.qq.com/s/gH7JTXFmgVWb_svSCMJegw)

**点击下方**

**关注我们**

**

**来源：老赵说电机**

如何选择转子或定子叠片所用材料在电机设计中具有根本性和深远的影响，铁芯材料影响电机的输出、热量提升、重量和成本等特性（这里的术语“电机”被松散地用于包括发电机、转速表、旋转变压器、交流发电机等）。**很少有工程学校花时间深入探讨这种材料选择，由于各种材料来自多个供应商，很难在一个地方找到所有材料的概述**。

  

![](https://mmbiz.qpic.cn/mmbiz_jpg/VuZKe64g19cxMEhjhZkSBSCPypibzlcA40lPWBrsdro4eEPUOFuh0IbU95vetDWIlSNCwWjiaPia3R8NDtU0vEmRg/640?wx_fmt=jpeg&wxfrom=13&tp=wxpic)

  

首先要明确的一点是，没有一种材料对每种应用都是最佳的（甚至是可用的），必须在成本、重量、尺寸和其他因素之间进行权衡。此外，制造后的叠片加工对所设计铁芯的性能有很大影响。材料选择的标准包括成本、渗透率、电磁损失和饱和通量密度。磁导率和磁芯损耗随磁通反转频率（以赫兹为单位）和磁通密度而变化，在某些应用中，磁滞曲线的形状变得很重要。每种可用的材料都针对其中的一种或多种特性进行了优化，而在其他方面则不够完美。

  

**电机选择合适的钢材时，必须考虑几个因素**

  

目前，电机铁芯最常用的材料一般为冷轧层压钢材，这种材料是批量应用的最低成本材料，易于冲压和低刀具磨损有助于降低成品层压的成本。在可接受较高堆芯损耗（直流极片、低占空比等）和低成本的终端设备的应用中，应考虑使用碳钢，当然，这种材料的磁性和机械性能更具决定性的因素之一。材料越薄，高频涡流损耗越低，电机的效率提高了。这反过来意味着更低的耗电量，从而在相同的电量容量水平，更远的传输距离范围。根据下面的功率公式，最好的材料厚度是越薄越好。

  

![](https://mmbiz.qpic.cn/mmbiz_png/VuZKe64g19cxMEhjhZkSBSCPypibzlcA4zA1G9fTH2iaic36G8icgskicUicoTpOpxianEQkqeLiclfwTYsQItibpHGePCg/640?wx_fmt=png&tp=wxpic&wxfrom=5&wx_lazy=1&wx_co=1)

  

**薄板更薄，生产时间更长，产能降低**

  

以定子外径为250毫米、叠层高度为120毫米的电动机为例，薄板厚度越薄，就需要更多的层压以达到所需的总高度。冲压速度在220冲程/分钟（对于0.25 mm厚的板材）和250冲程/分钟（对于0.35 mm）之间变化，具体取决于板材厚度。考虑到废品、停机时间和系统的可用性，生产量将在每小时32堆（0.35 mm）到19堆（0.25 mm）之间，这意味着冲压时间增加了1.7倍。

  

![](https://mmbiz.qpic.cn/mmbiz_jpg/VuZKe64g19cxMEhjhZkSBSCPypibzlcA4D0c9mmQs7AsFHAlwIdH6hrUDTpXLhdeUFicrOK5NbYADibSZzrZZCjMA/640?wx_fmt=jpeg&tp=wxpic&wxfrom=5&wx_lazy=1&wx_co=1)

  

**考虑效率最大化，但不是独立于应用**

  

强电电机可以用大量的牌号钢材生产，当选择纯电动操作的驱动电机时，首要的问题是使用质量更高、更薄、因而更昂贵的电工钢能节省多少成本。即使是相对较小的效率差异也会影响电池的续航里程，从而影响所需的（非常昂贵的）电池容量。

  

如果电机仅用于支持轻度混合动力汽车中的内燃机，或者车辆拟在短距离或中距离（如混合动力或插电式混合动力汽车中）纯电动运行，则对性能曲线的要求较低。除了发动机节省材料外，所需的蓄电池容量也大大降低，这就是为什么在0.3到0.35 mm的厚度范围内降低电机效率是有意义的。

  

![](https://mmbiz.qpic.cn/mmbiz_jpg/VuZKe64g19cxMEhjhZkSBSCPypibzlcA41icRxhBEqicOThTjQ0conmdtLk4rMJwqq7B0gBZyMD2bzibPteNYgneOQ/640?wx_fmt=jpeg&tp=wxpic&wxfrom=5&wx_lazy=1&wx_co=1)

  

此外，极薄的铁芯钢材可以提高高速电机的效率，特别是定子的效率，但在转子中，往往需要达到非常高的强度，而不是较薄的厚度，特殊的连接工艺，如全表面粘合，使转子设计也对效率有积极影响。

  

**总结**

  

薄并不总是好，从可加工性、成本、应用领域、效率和电机设计的其他技术因素的整体角度来看，必须以非常不同的方式看待铁芯钢的使用，许多条件清楚地表明有利于使用不同厚度的钢材。

  


![](https://mmbiz.qpic.cn/mmbiz_png/vibkgHlPVq0sCR1GjicN5H3JA9CTnM9VxoUy9Bd0yvn19ibwZGKBNia444otV7JxK15UuicSszIkCibouLHyjVQr0cGA/640?wx_fmt=png)![](https://mmbiz.qpic.cn/mmbiz_jpg/vibkgHlPVq0vNgDWjDGOEdV8YZbXlLiaVlzL6d9aRqxQbhryqmntUDfnXZAKzJFTmkmV8clqKzz2Au7Kos0YMKWw/640?wx_fmt=jpeg)

![](https://mmbiz.qpic.cn/mmbiz_jpg/vibkgHlPVq0tEibvMRb5SGtflb73T1Lz2IJibuLLVvYddsbpxkKAGJL4EqjTb1nwdtp4dLCAmcdicXySick1872uA2w/640?wx_fmt=jpeg)


![](https://mmbiz.qpic.cn/mmbiz_png/vibkgHlPVq0sfqJ1JicA3UjnxeCgI2rnhVnib826LrxCBmrmSdvAZhshAibDgtDsDxnlJW0IMeoyFv0gfYCK3nPzDw/640?wx_fmt=png)

File: 电机_设计_仿真/电机定子和转子中叠片用的材料有哪些_.md
# 电机定子和转子中叠片用的材料有哪些？

原创 电机新视界 2021-12-14 09:44 undefined

> 原文地址: [https://mp.weixin.qq.com/s/qV-GYBKOJRLXDdTrogKmdQ](https://mp.weixin.qq.com/s/qV-GYBKOJRLXDdTrogKmdQ)

**点击蓝字**

**关注我们**

![](D:\电脑文件\公众号知识库\电机_设计_仿真\电机定子和转子中叠片用的材料有哪些__images\img_000_2a1ae17a00a1.jpg)  

**来源：今日电机**  

  

直流电机转子由电工钢叠片构成，当转子在电机磁场中旋转时，它会在线圈内产生电压，从而产生涡流， 涡电流是一种磁损耗，涡流损耗会导致功率损耗。几个因素会影响涡流对功率损耗的影响，例如电磁场、磁性材料的厚度以及磁通量的密度。材料对电流的抵抗力会影响涡流的产生方式，例如，当材料太厚时，横截面积增加，导致涡流损耗。需要使用更薄的材料以最小化横截面积， 为了使材料更薄，制造商使用了几片称为叠片的薄片来构成电枢铁芯，与厚片不同，较薄的片材会产生较高的电阻，从而导致较少的涡流。

  

![](D:\电脑文件\公众号知识库\电机_设计_仿真\电机定子和转子中叠片用的材料有哪些__images\img_001_83dfc6e7dc12.jpg)

  

选择用于电机叠片的材料是电机设计过程中最重要的考虑因素之一，由于它们的多功能性，一些最流行的选择是冷轧电机叠层钢和硅钢。高硅含量（2–5.5 wt％的硅）和薄板 （0.2–0.65 mm）钢是电机定子和转子的软磁材料，在铁中添加硅会导致矫顽力降低和电阻率升高，薄板厚度的减小导致涡流损耗的减小。

  

冷轧层压钢是批量生产中成本最低的材料之一，是最受欢迎的合金之一。与其他材料相比，该材料易于冲压，并且在冲压工具上产生的磨损更少。电机制造商对电机叠层钢进行氧化膜退火，该氧化膜可增加层间电阻，使其可与低硅钢媲美， 电机叠层钢和冷轧钢板之间的区别在于钢的成分和加工改进（例如退火）。

  

硅钢也称为电工钢，添加了少量硅以减少铁芯涡流损耗的低碳钢，硅保护定子和变压器的磁芯并减少材料的磁滞，磁滞是从最初产生磁场到完全产生之间的时间。一旦冷轧适当地定向，该材料就可以用于层压应用。通常，硅钢叠片的两面都绝缘且彼此叠置以减小涡流，将硅添加到合金中对冲压工具和模具的寿命产生显着影响。

  

硅钢有各种厚度和等级，最佳类型取决于允许的铁损，单位为瓦/千克。每种等级和厚度都会影响合金的表面绝缘性，冲压工具的寿命以及模具的寿命。像冷轧电机叠层钢一样，退火有助于增强硅钢，冲压后退火工艺消除了多余的碳，从而减轻了应力。根据所用硅钢的类型，需要对组件进行额外的处理以进一步缓解应力。

  

冷轧钢制造过程为原材料增加明显的优势，冷轧制造在室温下或略高于此温度下制造，导致钢的晶粒在轧制方向上保持拉长状态。在制造过程中在材料上施加高压处理冷钢固有的刚性要求，形成光滑的表面和更精确的一致尺寸。冷轧过程还会引起所谓的“应变硬化”，与非轧制钢相比，其硬度最高可提高20％，硬度等级称为全硬，半硬，四分之一硬和表面滚轧。滚动可有多种形状，包括圆形、正方形和扁平形，有多种等级可供选择，以适应各种强度、强度和延性要求，它的低成本使其继续成为所有叠片制造的支柱。

  

**结论**

  

电机中的转子和定子由数百个层压并连接的薄电工钢板制成， 这样可以减少涡流损耗，提高效率，两者的两侧都有绝缘涂层 ，在电机应用中将钢层压并切断层间涡流。通常，电工钢是为了确保叠片的机械强度，进行铆接或焊接过程。焊接过程对绝缘涂层的损坏，会导致磁性能下降、微观结构的改变、残余应力的引入等，在机械强度和磁性能之间取得折中是一个巨大的挑战。

File: 电机_设计_仿真/电机提高功率密度利器_____非晶材料.md
# 电机提高功率密度利器-----非晶材料

原创 电机新视界 2023-06-26 11:56 上海

> 原文地址: [https://mp.weixin.qq.com/s/9\_w7a-rdc7uvQlqK6l1RRQ](https://mp.weixin.qq.com/s/9_w7a-rdc7uvQlqK6l1RRQ)

**点击下方**  

**关注我们**

**

**来源：今日电机**

本文阐述了非晶材料的特点及非晶电机的卓越性能及优势，通过非晶材料盘式永磁电机的应用实例，介绍了非晶材料在高效电机领域的应用。

  

**1  引言**

目前我国工业能耗约占总能耗的70%，其中电机能耗约占工业能耗的60%~70%。根据调查，我国IEI等级的电机市场占率接近90%的市场份额，而企业达到IE2以上的高效节能电机比例只有8%。目前我国电动机的装机容量在12亿千瓦左右，预计到2020年，我国电动机的装机容量将达到45亿千瓦左右，新增的30多亿千瓦电机将为高效电机带来巨大的市场空间。

  

理论上用非晶材料做成定子铁心的非晶电机运行效率可达95%以上，最高可达98%。特别是在一些中高频的应用场合，传统硅钢片电机效率很低，而非晶电机的运行效率也在90%以上，所蕴含的节能潜力非常可观，这就为非晶材料在高效电机上的应用提供了广阔的舞台。

  

高效永磁同步电机已广泛应用于多种领域，因为具有高效率、高精度的控制性等特点，从自动化的运输操作系统到电动汽车的动力系统设计都得到了广泛的应用。然而许多领域-如电动汽车用永磁电机需要设计成扁平结构，这样盘式永磁电机必须设计成多级，电机调速范围需要达到2000~6000r/min，由此导致电机的高顺率，会造成铁磁材料的损耗的急剧增加，使得电机效率降低，给冷却系统的设计带来很大的难度。而用非晶材料制作的盘式永磁电机，则可以很大程度上减少电机的高频铁耗，提高电机效率，优化冷却系统设计，非晶材料的应用较好的解决了永磁电机在电动汽车领域应用的瓶颈问题。

  

**2  非晶材料简介**

**2.1  非晶材料的形成**

金属在熔化后，内部原子处于活跃状态。一旦金属开始冷却，原子就会随着温度的下降，而慢慢地按照一定的晶态规律有序地排列起来，形成晶体。但如果冷却过程很快，原子还来不及重新排列就被凝固住了，就产生了非晶体。非晶态合金是具有非晶体原子结构的金属合金。制备非晶态合金采用的正是一种快速凝固的工艺。将处于熔融状态的高温铜水喷射到高速旋转的冷却辊上。钢水以每秒百万度的速度迅速冷却，仅用千分之一秒的时间就将1300℃的锅水降到200℃以下，形成非晶带材。非晶带材厚度一般控制在0.02～0.03mm之间，可实现在线卷带。工艺过程图1所示：

  

![](D:\电脑文件\公众号知识库\电机_设计_仿真\电机提高功率密度利器_____非晶材料_images\img_000_a6ff4f4062f0.png)

  

**2.2  非晶材料的特点**

非晶态合金与晶态合金相比，在物理性能、化学性能和机械性能方面都发生了显著的变化。以铁元素为主的非晶态合金为例，它具有高饱和磁感应强度和低损耗的特点。但非晶合金材料也有不可忽视的缺点；硬度过高且极其脆，不容易加工和切割；厚度仅为0.03mm，填充系数低；对机械应力也非常敏感，从而使它的应用带来困难。

  

**2.3  非晶材料的应用**

因为非晶材料这样一系列优良特性，国内外均对其开展了系统性的理论与应用研究，在电子、航空、航天、机械、微电子等众多领域中具备了广阔的应用空间。目前已大量应用于各种变压器及电感产品，但在电机领域的应用还处于起步阶段。也正是由于非晶材料这样的特性，将其应用于电机产品成为国内外的一大课题。

  

**3  非晶电机的优点**

与传统材料电机相比，非晶电机具有卓越性能和优势。下表以DW47和Metglus2605SAl为例列出了硅钢片与非晶材料定子铁心的不同特性。

  

![](D:\电脑文件\公众号知识库\电机_设计_仿真\电机提高功率密度利器_____非晶材料_images\img_001_0cae6ea88908.png)

  

通过表1中的对比，很容易推断出非晶电机的优势：

  

**（1）高效节能**

由于非晶合金材料的低损耗特性，使得采用该材料作为铁心制造的电机铁耗比传统硅钢片铁心电机小得多。从图2可以看出，非晶态合金材料在中高频下的损耗只相当于普通硅钢片的1/8~1/10，而且频率越高趋势越明显。所以非晶电机的效率比传统电机要高，特别应用于中高频场合，电机运行效率可以高出5%以上，节能效果非常明显。

  

![](D:\电脑文件\公众号知识库\电机_设计_仿真\电机提高功率密度利器_____非晶材料_images\img_002_8cceceabce0f.png)

图 2

  

**（2）功率密度和扭矩密度大**

电机电能转换的功率P与下列三个参数成正比：

a）磁场的磁通量；b）线圈的安匝数A；c）前两者的感应电磁频率f

PαφAf

磁通量 φ= BS，其中S为磁路的有效截面积，B为设计的磁通密度。在磁路尺寸和磁路材料确定后，φ的数值就已确定。线圈的安匝数A取决于安装线圈的实际空间和冷却条件，也就是取决于电机的实际尺寸。可见，电磁频率f越高，相同尺寸的电机（即φA不变）具有较高的功率，换言之，相同功率、相同转速下的电机体积和重量越小，高频化可以使电机的功率密度或者转矩密度提高。

  

**4  非晶材料在高效电机上的应用**

非晶电机的研发始于上世纪90年代初，1996年美国的Light Engineering，Inc.（LE公司）成功将非晶材料应用到电机上并实现产业化，经过十多年的研发积累，湘电菜特电气有限公司（以下简称湘电莱特）开发出系列非晶永磁同步电机及发电机产品，在北美、欧洲及亚洲地区批量销售，并在国内建立第一条非晶电机生产流水线，成为国内非晶材料应用于高效电机的典范。本文将主要以湘电莱特的轴向磁场盘式电机产品来介绍非晶材料在高效电机上的应用。

  

**4.1  非晶材料在电机领域应用的难点**

1）非晶态金属硬度高，难于加工成形。制造成C型或环形铁心较容易，但要制造成电机使用的多槽铁心，加工难度大；

2）受电机驱动器最高频率的制约，非晶电机基须一般设计在500Hz以上，最高频率甚至可达1500Hz以上，对电机驱动器来说是个严峻的考验；

3）高频电机的设计方法不能充分发挥出非晶态金属在提高功率密度方面的潜在优势；4）非晶材料饱和磁化值相对普通硅钢材料略低。

**4.2  非晶电机设计**

湘电莱特搭建了基于ANSOFT的盘式非晶电机研发平台，利用软件最新版本V15推出的轴向磁场电机3D 建模与仿真能力对盘式非晶电机进行电磁计算和有限元分析。湘电莱特利用该平台已经开发了系列的非晶盘式永磁同步电机产品，图3图4为该公司电机的建模及有限元分析示意图。

  

![](D:\电脑文件\公众号知识库\电机_设计_仿真\电机提高功率密度利器_____非晶材料_images\img_003_5abdd029566b.png)

               图3  非晶盘式电机全模型                    图4  非晶盘式电机磁密

  

图5是湘电莱特设计的轴向磁场盘式永磁电机典型结构，结构上充分考虑了非晶材料的加工工艺要求，铁心采用开口槽结构。铁心制作相对容易。采用少槽结构，集中绕组成型线圈，用以减小线圈端部，也减少了有效材料电阻引起的损耗。这种结构在绕组制作及其下线中，易于实现自动化生产，以高质量、大批量的生产需求。提高产品生产的机械化程度，从而提高产品的质量。

  

**这种结构的特点：**

  

-   1）轴向气隙结构使得电机容易实现多级结构，从而实现电机的高频化；
    
-   2）定子的形状相对简单，成形更为容易，质量可以得到有效保证；
    
-   3）电机绕组采用1/2分数槽结构，电机定子每个齿上安放一个线圈，有效的减小了线圈增部，也有效的减少了铜损；
    
      
    

![](D:\电脑文件\公众号知识库\电机_设计_仿真\电机提高功率密度利器_____非晶材料_images\img_004_d830fc159a7a.png)

图5  轴向磁场盘式永磁电机结构                 图6  线圈示意图

  

4）轴向磁场电机结构给设计电机冷却系统带来方便，这也有利于设计制造出更高功率密度的电机；

5）可采取模块组合式结构，易实现系列化产品；

6）线圈可采用成型线圈，容易实现自动化操作；

7）适应于大批量生产，可有效降低成本。

**4.3  已实现量产的非晶电机介绍**

**1）SG24N1 48VDC充电发电机**

无需在恒定速度下运行发电，充电控制专利技术，可用于锂电池，镍氯电池，铅酸电池的充电等。

  

![](D:\电脑文件\公众号知识库\电机_设计_仿真\电机提高功率密度利器_____非晶材料_images\img_005_befe41a29d31.png)

![](D:\电脑文件\公众号知识库\电机_设计_仿真\电机提高功率密度利器_____非晶材料_images\img_006_f16e29637e43.png)

  

**2）SG24L1灯塔发电机**

发电机设计成四组单相，空载电压高，能实现对金属卤素物灯的启动，可靠性高。

  

![](D:\电脑文件\公众号知识库\电机_设计_仿真\电机提高功率密度利器_____非晶材料_images\img_007_a61065d7faaa.png)

![](D:\电脑文件\公众号知识库\电机_设计_仿真\电机提高功率密度利器_____非晶材料_images\img_008_a4c52c6c3c89.png)

  

**3）车用增程式发电机**

![](D:\电脑文件\公众号知识库\电机_设计_仿真\电机提高功率密度利器_____非晶材料_images\img_009_dd32f5d4d25b.png)

![](D:\电脑文件\公众号知识库\电机_设计_仿真\电机提高功率密度利器_____非晶材料_images\img_010_046d3881c061.png)

![](D:\电脑文件\公众号知识库\电机_设计_仿真\电机提高功率密度利器_____非晶材料_images\img_011_2c5c64fef256.png)

  

**4）电动汽车用非晶驱动电机系统**

功率范围：25-200kW、大速度范围内提高效率、增加功率扭距密度、风冷或水冷、多种工作电压、高速工作范围、全封闭式结构。

  

![](D:\电脑文件\公众号知识库\电机_设计_仿真\电机提高功率密度利器_____非晶材料_images\img_012_ef40e9b9d4bb.png)

![](D:\电脑文件\公众号知识库\电机_设计_仿真\电机提高功率密度利器_____非晶材料_images\img_013_f812fb0c4e33.png)

![](D:\电脑文件\公众号知识库\电机_设计_仿真\电机提高功率密度利器_____非晶材料_images\img_014_afc7c5ece885.png)

**5 结束语**

通过非晶材料在高效电机上的成功应用，能有效的提高电机的效率，提高功率密度比，减小体积重量，从而实现节能减排、符合国家产业政策。非晶高效电机在高频高速、航空、航天、军工、电动汽车上有广阔的应用前景，非晶材料在高效电机上的应用有着巨大的经济效益和社会效益。

  

![](D:\电脑文件\公众号知识库\电机_设计_仿真\电机提高功率密度利器_____非晶材料_images\img_015_56a7798bf52d.png)

END

  

  

  

**知识回顾**

**电机政策：**

[电机行业“未来出路”及2023市场发展趋势展望！](https://mp.weixin.qq.com/s?__biz=Mzg3MzY5OTQ5OQ==&mid=2247534719&idx=1&sn=c8e3e2ccf96af9a6164a1a8b95636a4c&chksm=cede09bbf9a980ad79c8d5f74254a5ab6a3e1ba793592b572264d9841d9c104c96eb698e4ad3&token=66697538&lang=zh_CN&scene=21#wechat_redirect)

  

[政策加力电机出口全年增速有望超10%！](https://mp.weixin.qq.com/s?__biz=Mzg3MzY5OTQ5OQ==&mid=2247532467&idx=1&sn=44465227804341d3c41aa56853f48f1c&chksm=cede3e77f9a9b7613728fb6fc8f003900c958a1e67be817f613dda6e4d7e7f858ff2f45d8f66&token=66697538&lang=zh_CN&scene=21#wechat_redirect)

  

# [工信部22年将电机列为重点用能专项监察对象，高效电机市场迎来爆发期](https://mp.weixin.qq.com/s?__biz=Mzg3MzY5OTQ5OQ==&mid=2247531789&idx=1&sn=1f19abf4671ee606cde5a6e3edf832ea&chksm=cede3cc9f9a9b5df405a345ead88b9c09118334a2f609e16aa29780eb9f5056b71d2150e19fc&token=66697538&lang=zh_CN&scene=21#wechat_redirect)

  

电机标准：

  

[重磅：节能标准将再度升级，高效电机或将成爆款！](https://mp.weixin.qq.com/s?__biz=Mzg3MzY5OTQ5OQ==&mid=2247536603&idx=1&sn=8fdb27613e85b06a5da9912ec460defc&chksm=cede0e1ff9a98709fe2e8aa9e4f6e040df309f9d7d2390f9a315d5dea5e47ee19ff2bf143026&token=66697538&lang=zh_CN&scene=21#wechat_redirect)

  

[【重磅】5部门发布最新电机能效准入水平！虚标能效将被重点打击整治！](https://mp.weixin.qq.com/s?__biz=Mzg3MzY5OTQ5OQ==&mid=2247535908&idx=3&sn=6eec1347ec795a83176cc4f901ec55fa&chksm=cede0ce0f9a985f64ce0e07697e68c6ddb191072645aa6d8de6370bcd597bb610675d2897b02&token=66697538&lang=zh_CN&scene=21#wechat_redirect)


![](D:\电脑文件\公众号知识库\电机_设计_仿真\电机提高功率密度利器_____非晶材料_images\img_016_2dd9e414dca2.jpg)

![](D:\电脑文件\公众号知识库\电机_设计_仿真\电机提高功率密度利器_____非晶材料_images\img_017_31a98b8e3167.jpg)


![](D:\电脑文件\公众号知识库\电机_设计_仿真\电机提高功率密度利器_____非晶材料_images\img_018_ec5921db28d2.png)

File: 电机_设计_仿真/电机热熔焊接工艺分析.md
# 电机热熔焊接工艺分析

原创 电机新视界 2023-01-07 09:30 上海

> 原文地址: [https://mp.weixin.qq.com/s/9jsohC95LwiY0wgSZqtACA](https://mp.weixin.qq.com/s/9jsohC95LwiY0wgSZqtACA)

**点击下方**

**关注我们**

**

**来源：网络**

为什么在电机定子引线铜端子连接中，端子热熔焊接工艺的性能要远胜于端子压接工艺或端子压接浸锡工艺？

**电机引线端子压接**

  

端子压接是对刮漆皮后的铜线进行简单挤压，使铜线产生物理变形，利用相邻铜线之间的表面摩擦力来包证铜线和端子之间的连接。这样就有可能出现铜线变形不足，即在铜线和铜线之间，铜线和端子之间形成空洞（如图1）。导致压接部位电阻系数增加，导电性下降，使用耐久性降低。并且易发热产生高温，形成线束烧坏隐患点。

**现在存在的一些情况：**

1、 三相电阻值不平衡，差值过大；

2、 高压浸漆时，存在漆渗透的风险；

3、 出厂时电阻值平衡度在允许范围内，但过段时间存在三相线阻值差值过大；

  

![](https://mmbiz.qpic.cn/mmbiz_png/PBEVNXIcIyt07pt8LBiazGc9H8w8NrE1jTuVEzA93ibyK4Jt5eaoUjI8WyVvWAk9Vs4poxHF4WWwmXLtf12X9hbg/640?wx_fmt=jpeg&wxfrom=5&wx_lazy=1&wx_co=1)

![](https://mmbiz.qpic.cn/mmbiz_png/PBEVNXIcIyt07pt8LBiazGc9H8w8NrE1jCHm8dePVvDv2pZ6pdZjyxLYWWTUgbBAuydq3SGAbnXpYiaibiat3TLjfQ/640?wx_fmt=jpeg&wxfrom=5&wx_lazy=1&wx_co=1)

  

**电机引线端子压接浸锡**

  

对端子压接剖面不良，一般采取在端子铜线压着部位进行浸锡处理（如图示3）。但从剖面来看，锡液并不能完全浸透压接端子内部，仍有部分空洞存在，锡液无法进行填充（如图3示），因此采用浸锡无法消除铜线之间空洞造成的电阻增加，导电性下降，使用耐久性低等不良状况。

  

![](https://mmbiz.qpic.cn/mmbiz_png/PBEVNXIcIyt07pt8LBiazGc9H8w8NrE1jubIh2vMYSX4IhNBhiaHX29uU7cuflYP8jEiaWgZ0Fic76LAWWUbD1ANJQ/640?wx_fmt=jpeg&wxfrom=5&wx_lazy=1&wx_co=1)

  

**电机引线端子热熔焊接工艺**

  

热熔焊接工艺是首先对漆皮进行气化（省了刮漆皮工序），通过相邻金属表面熔接，形成金属分子层之间的熔合，几乎于将相邻金属熔接为一个整体，相比端子压接后相邻铜线仍为独立金属个体而言，热熔接部位的密实度更好，几乎不会出现空洞（如图示4）。导电性好，电阻系数极低或近乎零，有效提高了电机的使用耐久性，不易发热，无质量隐患。  

经测试，三相线电阻差值在0.1%以内，不会存在浸锡渗透的情况。

![](https://mmbiz.qpic.cn/mmbiz_png/PBEVNXIcIyt07pt8LBiazGc9H8w8NrE1jWyyC1DEzhkfqJXOAViadCILbBaOG35jagibPDwmIRxWvhNlbKjYvoribQ/640?wx_fmt=jpeg&wxfrom=5&wx_lazy=1&wx_co=1)

  

**LN热熔焊接机工作原理和步骤**

  

LN电机定子铜鼻子热压焊熔接是把电极产生的电阻热传到端子上，利用这个热量以及加压力进行压接。是利用电阻热能保证首先剥离导线的镀层，然后依靠端子的夹力来确保结合强度的热压工艺手段。

作为焊接支持，LN-RRJ100焊接机需要用到铜端子或铜管。

**热熔接过程包括两项同时发生的操作：**

1、经过电极之间的电流加热铜端子或铜管并导致漆包线线漆皮汽化

2、电极作用于支架上的压力将其压紧成为一体，具有极高的电机性能。

1、最初的热量将电磁线（漆包线）的漆皮气化；

2、进一步的加热，漆皮气化后，为铜线和铜线连接在一起提供条件；

3、最后，进一步的加热和施加压力，洁净后的铜线互相热量传递扩散。不仅仅是铜线连接在一起，铜线还和端子也连接在一起。

4、在通电断开后，压力需要继续保持，避免铜线连接松开。

5、通过此种熔接方法形成的连接，拉力强大和耐用，并且几乎“零电阻”的连接。

**LN热熔焊接机优势**

1、不用事先去漆皮，不用焊锡，不用焊条；

2、每根漆包线100%导通，三相线电阻值差值小，一般在0.5%以内；

2、铜线清晰可见，横切面几乎无缝隙；

3、漆包线不能拉出，只能拉断，单根线拉断时相对拉力较大；；

4、铜端子或铜管变形量一致，焊接完后铜端子厚度不平衡度在0.1mm内；

6、操作人员只需要进行非常简单的培训，操作人员只需要开机启动选择参数就可以；

7、生产效率快，一次只需几秒至二十秒就可以完成；

  

**先进的焊接电源和变压器**

  

采用中频逆变焊接电源，电流输出稳定，闭环控制，不会受电网网压影响和对网压冲击。定制性变压器，能适合电机引线焊接中大电流长时间的电流输出。

**相对于普通的工频控制器，中频控制器有着如下的优点：**

1\. 三相交流电源输入,用电平衡;功率因数高；

2\. 对相同的焊接工件,焊接时间缩短,省电，焊接稳定区加大；电极寿命增长；

3、软件的特别升级，尤其满足了电机定子引出线焊接的高要求，保证了电流的稳定，满足高负载的使用。

4\. 能够避免漆皮过度烧伤；

5\. 对电流的快速响应控制提高了焊点的质量。

6\. 独特的热能控制系统保证了在连续焊接中铜管的变形量趋于一致。

**主要特点：**

1.可编程最多60组焊接规范，不同的铜端子可以编程对应的规范并保存；

2.三段加热过程：预热、焊接、回火；

3.焊接段可以设定最大99次脉冲次数重复通电；

4.不同规范可以编程压力控制，并可记忆保存，可不再重复设置压力；需配合SMC电气比例阀使用。

5.焊接电流、时间可存储；

6.焊点计数功能。

**技术参数：**

1.输入电压：三相380V，50HZ/60HZ，电源波动+10%，-20%；

2.输出电压：单相PWM 输出 500V；

**焊接电源控制器电流保存系统：**

电流保存系统可以保存每一次的焊接电流（生成EXCEL表格），为生产日常管理提供强大的数据支持。电流可以自适应调整大小，最终达到热能和温度的平衡。

  

**强大的监控系统保证焊接品质**

  

**1、铜端子变形量（位移）监控**

为了保证焊接的一致性，特别开发了一套控制系统。这套系统需要借助于“西门子PLC”，位移传感器。

通过此系统，PLC能采集焊接时的压力、位移参数并即时保存，监控。

铜端子（铜管）变形量可以通过PLC设定并保存，并和电流设定的规范对应起来。在焊接时当铜端子（铜管）变形量达到所设定的值，焊接电源会停止放电，并保持1-3S，气缸抬起，得到更趋于一致的焊接。

变形量只需通过PLC来设定，不需通过气缸行程限制。

**备注：**此方案只是数据保存在U盘上，数据不能和MES系统对接。可以选择数据传输，可以和MES系统对接的方案。

1、 当变形量不在设定值范围内，会报警；

2、 铜端子变形量不平衡度在0.1mm内。

3、 可选择扫码枪，通过扫码枪扫码定子编号，保存的数据可以和定子编号对应起来

**2、压力设置系统和压力监控系统**

控制器（焊接电源）自带压力设置系统，配合SMC电气比例阀，针对每一种规格端子，我们都可以设置对应的压力并且保存。这样就避免了更换不同规格铜端子时要重新设置压力。

1、配有SMC电气比例阀，每一组规范对应的压力值都可以通过控制器来数值设置压力，并且可以保存，避免的通过手动调节调压阀造成的压力不一致。不同规格铜端子对应不同的压力值可以自动切换，不需再设置。在整个焊接过程中，每一个时间断都可以设置不同的压力，得到更好的焊接效果。

2、配有压力传感器，可以实时显示压力值并且可以保存。压力有监控功能，当压力超出设定范围，会报警。

3、配有压力开关，当气压低于设定范围时，会报警。

4、配有精密稳压阀，保证气压的稳定。

**设备操作流程**

1、 工人将产品与治具推至焊接工作平台内；

2、 作业员将电机上所需焊接的端子位置对准至下电极焊接区域；

3、 脚踩下“脚踏开关”——上电极下压到位，上电极压紧产品——再次手按下“通电开关”——焊接——焊接完成上电极自动复位——切换焊接点位循环作业——推出产品回归产线——重复作业。（任意过程可以按急停开关复位）。

该司焊机可以保存60组参数，每一组参数对应保存了焊接电流、焊接时间。

在焊接不同规格的端子时，只需通过操作界面触摸屏选择对应的参数。

**生产节拍：**

焊接一个线鼻子，时间 8S——20S。

主要技术参数

电压 :

380 V (±5%) 50-60Hz

最大功率 (占空因数) :

100KVA (50%)

工作压力 :

6bar/0,6MP

工作温度 :

+10°C ÷ +40°C

焊接温度 :

600°C

耗气量 :

5 L/min

程序数

60

点焊头压力范围 :

气路/油路系统 最大1200 Kg

电极直径 :

8 -36mm (外部)

焊接时间 :

依焊接类型而定

焊接范围 :

连续焊接能力：整个截面5mm²-70mm²(铜管最大直径15.5mm)

尺寸 : (长x宽x高) mm

800x800x1753

  

![](https://mmbiz.qpic.cn/mmbiz_png/PBEVNXIcIyt07pt8LBiazGc9H8w8NrE1j8wOU5mscMbFDjIGU0U3K5ACsrec5oe5icFgCkaHXXe64wkX82yZyzBA/640?wx_fmt=jpeg&wxfrom=5&wx_lazy=1&wx_co=1)

![](https://mmbiz.qpic.cn/mmbiz_png/PBEVNXIcIyt07pt8LBiazGc9H8w8NrE1jDZkTEYVZrok6abFKRdEGFAzlhz0fMCvUbLibucRnw38kY1URHE7o0og/640?wx_fmt=jpeg&wxfrom=5&wx_lazy=1&wx_co=1)

![](https://mmbiz.qpic.cn/mmbiz_png/PBEVNXIcIyt07pt8LBiazGc9H8w8NrE1jXA9MajW2WEGiaIzProicgO4fE7icyHuOUDAjfvmpiaZn70EcbvFribYicu9g/640?wx_fmt=jpeg&wxfrom=5&wx_lazy=1&wx_co=1)

  

![](https://mmbiz.qpic.cn/mmbiz_jpg/vibkgHlPVq0tEibvMRb5SGtflb73T1Lz2IJibuLLVvYddsbpxkKAGJL4EqjTb1nwdtp4dLCAmcdicXySick1872uA2w/640?wx_fmt=jpeg)


![](https://mmbiz.qpic.cn/mmbiz_png/vibkgHlPVq0sfqJ1JicA3UjnxeCgI2rnhVnib826LrxCBmrmSdvAZhshAibDgtDsDxnlJW0IMeoyFv0gfYCK3nPzDw/640?wx_fmt=png)

File: 电机_设计_仿真/电机用定转子叠片所用材料是否越薄越好.md
# 电机用定转子叠片所用材料是否越薄越好

原创 电机新视界 2023-11-25 22:48 上海

> 原文地址: [https://mp.weixin.qq.com/s/t0diW7R4ReD-fKib21-owg](https://mp.weixin.qq.com/s/t0diW7R4ReD-fKib21-owg)

  

**点击下方**  

**关注我们**

![](D:\电脑文件\公众号知识库\电机_设计_仿真\电机用定转子叠片所用材料是否越薄越好_images\img_000_615a6cd99316.jpg)


来源：金属电工钢

如何选择转子或定子叠片所用材料在电机设计中具有根本性和深远的影响，铁芯材料影响电机的输出、热量提升、重量和成本等特性（这里的术语“电机”被松散地用于包括发电机、转速表、旋转变压器、交流发电机等）。**很少有工程学校花时间深入探讨这种材料选择，由于各种材料来自多个供应商，很难在一个地方找到所有材料的概述**。

  

![](D:\电脑文件\公众号知识库\电机_设计_仿真\电机用定转子叠片所用材料是否越薄越好_images\img_001_07bfb88b364c.jpg)

  

首先要明确的一点是，没有一种材料对每种应用都是最佳的（甚至是可用的），必须在成本、重量、尺寸和其他因素之间进行权衡。此外，制造后的叠片加工对所设计铁芯的性能有很大影响。材料选择的标准包括成本、渗透率、电磁损失和饱和通量密度。磁导率和磁芯损耗随磁通反转频率（以赫兹为单位）和磁通密度而变化，在某些应用中，磁滞曲线的形状变得很重要。每种可用的材料都针对其中的一种或多种特性进行了优化，而在其他方面则不够完美。

  

**电机选择合适的钢材时，必须考虑几个因素**

  

目前，电机铁芯最常用的材料一般为冷轧层压钢材，这种材料是批量应用的最低成本材料，易于冲压和低刀具磨损有助于降低成品层压的成本。在可接受较高堆芯损耗（直流极片、低占空比等）和低成本的终端设备的应用中，应考虑使用碳钢，当然，这种材料的磁性和机械性能更具决定性的因素之一。材料越薄，高频涡流损耗越低，电机的效率提高了。这反过来意味着更低的耗电量，从而在相同的电量容量水平，更远的传输距离范围。根据下面的功率公式，最好的材料厚度是越薄越好。

  

![](D:\电脑文件\公众号知识库\电机_设计_仿真\电机用定转子叠片所用材料是否越薄越好_images\img_002_59969204eee8.png)

  

**薄板更薄，生产时间更长，产能降低**

  

以定子外径为250毫米、叠层高度为120毫米的电动机为例，薄板厚度越薄，就需要更多的层压以达到所需的总高度。冲压速度在220冲程/分钟（对于0.25 mm厚的板材）和250冲程/分钟（对于0.35 mm）之间变化，具体取决于板材厚度。考虑到废品、停机时间和系统的可用性，生产量将在每小时32堆（0.35 mm）到19堆（0.25 mm）之间，这意味着冲压时间增加了1.7倍。

  

![](D:\电脑文件\公众号知识库\电机_设计_仿真\电机用定转子叠片所用材料是否越薄越好_images\img_003_6aacea11ec4c.jpg)

  

**考虑效率最大化，但不是独立于应用**

  

强电电机可以用大量的牌号钢材生产，当选择纯电动操作的驱动电机时，首要的问题是使用质量更高、更薄、因而更昂贵的电工钢能节省多少成本。即使是相对较小的效率差异也会影响电池的续航里程，从而影响所需的（非常昂贵的）电池容量。

  

如果电机仅用于支持轻度混合动力汽车中的内燃机，或者车辆拟在短距离或中距离（如混合动力或插电式混合动力汽车中）纯电动运行，则对性能曲线的要求较低。除了发动机节省材料外，所需的蓄电池容量也大大降低，这就是为什么在0.3到0.35 mm的厚度范围内降低电机效率是有意义的。

  

![](D:\电脑文件\公众号知识库\电机_设计_仿真\电机用定转子叠片所用材料是否越薄越好_images\img_004_a2a03e461b20.jpg)

  

此外，极薄的铁芯钢材可以提高高速电机的效率，特别是定子的效率，但在转子中，往往需要达到非常高的强度，而不是较薄的厚度，特殊的连接工艺，如全表面粘合，使转子设计也对效率有积极影响。

  

**总结**

  

薄并不总是好，从可加工性、成本、应用领域、效率和电机设计的其他技术因素的整体角度来看，必须以非常不同的方式看待铁芯钢的使用，许多条件清楚地表明有利于使用不同厚度的钢材。

  

![](D:\电脑文件\公众号知识库\电机_设计_仿真\电机用定转子叠片所用材料是否越薄越好_images\img_005_42ab8fcc64a9.jpg)

  

  

**知识回顾**

**电机政策：**

[电机市场的IE5时代，真的要来了吗？  
](http://mp.weixin.qq.com/s?__biz=Mzg3MzY5OTQ5OQ==&mid=2247550130&idx=1&sn=42a14a5382b68a0bbd4ba48093155097&chksm=cede4576f9a9cc600786ab2908e4c3ef2cf3dbbfdb71a9265508f92e2dbda25384b66424bfde&scene=21#wechat_redirect)

  

[强制执行电机能效！2023年工信部发布最新工业节能通知！  
](http://mp.weixin.qq.com/s?__biz=Mzg3MzY5OTQ5OQ==&mid=2247552223&idx=1&sn=9a79a63e6376dc92a45d3945ccfccbc4&chksm=cede4d1bf9a9c40d9fa969d4856721610e61d357988dde293f59cbc0994f971b7dc168c64b0c&scene=21#wechat_redirect)  

[又一“千亿级”来了！高效电机再上央视！](http://mp.weixin.qq.com/s?__biz=Mzg3MzY5OTQ5OQ==&mid=2247549961&idx=1&sn=3138aaff5c66723c28a9499b551d3399&chksm=cede45cdf9a9ccdbd20ddd6eb429e4a1cf67bb758cb509a84cf1b292a9887047cfa38edcc451&scene=21#wechat_redirect)  

  

**精选文章：**

[清华大学的电机系毕业生都去哪儿了？](http://mp.weixin.qq.com/s?__biz=Mzg3MzY5OTQ5OQ==&mid=2247548328&idx=1&sn=8bbb58f38491f58600b87c85f9a2a864&chksm=cede7c6cf9a9f57ac80d409cbc6b9ced57c5d4df799227673198488eb6ac427f40098e09d145&scene=21#wechat_redirect)

  

[一路走来，风雨兼程，江西这家企业有太多故事！  
](http://mp.weixin.qq.com/s?__biz=Mzg3MzY5OTQ5OQ==&mid=2247552832&idx=1&sn=0691f10025dc8233e2c704ede28ff691&chksm=cede4e84f9a9c79222cf4bb485f1f3e0eb9f33f37ceff89c3ef6bf2136aa0cc5176d46b97555&scene=21#wechat_redirect)

  

[三十年磨一剑！卧龙电气背后不为人知的秘密！](http://mp.weixin.qq.com/s?__biz=Mzg3MzY5OTQ5OQ==&mid=2247553465&idx=1&sn=ce7240d5584ea18953b6e135546f0b7e&chksm=cede507df9a9d96b56d7b338b3f7006b29e5756c9c90bc5606002a402f4c3ffe5d991ac8ba3b&scene=21#wechat_redirect)


![](D:\电脑文件\公众号知识库\电机_设计_仿真\电机用定转子叠片所用材料是否越薄越好_images\img_006_fd93dd927fd8.png)![](D:\电脑文件\公众号知识库\电机_设计_仿真\电机用定转子叠片所用材料是否越薄越好_images\img_007_a6e4e8e00379.jpg)


![](D:\电脑文件\公众号知识库\电机_设计_仿真\电机用定转子叠片所用材料是否越薄越好_images\img_008_ec5921db28d2.png)

File: 电机_设计_仿真/电机用软磁材料.md
# 电机用软磁材料

原创 电机新视界 2021-12-15 10:07 undefined

> 原文地址: [https://mp.weixin.qq.com/s/f6ZQrI2lID59Lyx2nynG0g](https://mp.weixin.qq.com/s/f6ZQrI2lID59Lyx2nynG0g)

**点击蓝字**

**关注我们**

![](D:\电脑文件\公众号知识库\电机_设计_仿真\电机用软磁材料_images\img_000_2a1ae17a00a1.jpg)  

**来源：英磁新能源**  

电工钢是电力、电器行业不可缺少的重要软磁合金，电工钢板在磁性材料中用量最大，其价值可比稀土永磁，因此世界电工钢的生产和发展进入了快速发展阶段。那么本期将为大家介绍电工钢的发展历史以及电工钢的功能。  

  

一

电工钢的发展历史

人们发现软磁材料铁芯能够大大提升功率后,铁磁性材料很快就被运用到电动机和发电机的定子和转子上。最早的时候,使用的是铸铁和锻铁,因为它们方便易得。但铸铁的磁导率不是很好,如图1.1所示。

1.1

![](D:\电脑文件\公众号知识库\电机_设计_仿真\电机用软磁材料_images\img_001_3a4da493c7f0.jpg)

图1.1适当外加磁场下材料的磁化能力

  

研究表明，实心铁芯是一个电导体,就像一个短路线圈,当磁场变化时会在线圈中感应出很强的电流，在设备中使用则会引起很严重的涡流损耗。而当使用薄片进行叠片作为铁芯时，涡流会大大减少。

在19世纪末20世纪初,发现加入硅元素进行合金化,能够提高铁的电阻率,进而有助于抑制涡流流动。图1.2显示了在实心铁芯中减少涡流流动的好处,使得大量减少功率损耗成为可能。

1.2

![](D:\电脑文件\公众号知识库\电机_设计_仿真\电机用软磁材料_images\img_002_dd53f2b6c4db.png)

图1.2 叠片抑制涡流、减少功率损耗的简化模型

  

早期的电工钢是通过人工送料的热轧工艺制造出来的,并且通常是成堆热轧。通过这种方式生产的热轧电工钢是各向同性的,也就是说在沿轧制方向和垂直于轧制方向磁性能和物理性能都是相同的。硅的含量可以达到4.5%,而当硅含量超过4.5%后，材料的脆性表现明显。

后来，冷轧钢带率先在美国出现,开启了高速轧制的大门,1000m长的钢卷在连轧机上连续轧制或反向轧制。冷轧钢的特性极大地影响了电工钢的发展方向。由于轧制工艺的制约,硅含量限制在3%~3.5%之间。

冷轧取向硅钢（GO）板的发展需要大量的实验去探索晶粒的易磁化方向。室温下,铁的晶格是体心立方。晶格内电子自发地自旋平行排列达到自饱和状态,某些方向更容易被磁化。图1.3显示的是铁的晶体结构和不同方向上的磁化率。当铁结晶后,晶粒都是随机分布的,所以整体材料表现出的磁性是各个晶向上的平均值。

1.3

![](D:\电脑文件\公众号知识库\电机_设计_仿真\电机用软磁材料_images\img_003_6c56d507b4c1.png)

图1.3   (a)体心立方晶格：\[111\]体对角线方向；\[110\]面对角线方向；\[100\]立方体的棱边方向。

(b)\[100\]易磁化方向；\[110\]难磁化方向；\[111\]最难磁化方向  

  

冷轧后，晶粒不是完全随机分布,所以某些方向上的磁化率不同于轧制方向的磁化率。

通过一系列复杂的冶金轧制和热处理工艺,可以使得金属晶粒长大,沿轧制方向会更容易被磁化，极大地提高了轧制方向的磁性能,但是相对而言削弱了垂直于轧制方向的磁性能。取向硅钢的这种特性在旋转电机应用中受到极大的限制,但其在变压器中具有显著的优越性,因此变压器设计成单向磁通。而在一些非常大的交流发电机中也可以使用具有合适晶粒取向的电工钢作为定子铁芯。

  

二

电工钢的功能

电工钢主要应用于旋转电机和变压器。变压器受益于铁磁体对磁通量放大的特性,在很小的范围内磁通量可以快速变化,这样可制造大小可控的高效变压器。同时电工钢作为电机转子的核心材料，其磁性能及力学性能直接决定电机的动力性能。如下图2.1-2.3所示为在不同磁场强度范围内外加磁场对磁性材料的影响。

2.1

![](D:\电脑文件\公众号知识库\电机_设计_仿真\电机用软磁材料_images\img_004_92a49ca221d5.png)

图2.1 在高磁场强度下的B-H曲线

  

图2.1中可以看到，在高磁场强度下，材料的B-H曲线表现近似于一条直线，然而其横轴磁场强度每刻度变化量为2\*107A/m，当减小其变化量数值时，可以发现在曲线的原点附近出现了一个异常，

2.2

![](D:\电脑文件\公众号知识库\电机_设计_仿真\电机用软磁材料_images\img_005_8350251fd0ad.png)

图2.2 原点附近出现了一个异常

  

进一步减小磁场强度范围探究其异常的具体表现，便是我们所熟知的磁滞回线。

  

2.3

![](D:\电脑文件\公众号知识库\电机_设计_仿真\电机用软磁材料_images\img_006_970e774d3f45.png)

图2.3 在通常的磁场下出现了我们所熟知的B-H 曲线

  

从图中可以看出,铁磁体(如铁)在宇宙尺度下只表现出一个很小的异常。正是这个异常的“小气泡”(磁滞回线)的发现，进一步增加了人类对于铁磁性材料特征的探索。

由于载流系统(磁体)之间相互作用的力是与![](D:\电脑文件\公众号知识库\电机_设计_仿真\电机用软磁材料_images\img_007_d598da4c18e6.jpg)相关的。通过处理可以使铁感应磁场强度是外加磁场的千倍，通过![](D:\电脑文件\公众号知识库\电机_设计_仿真\电机用软磁材料_images\img_008_208cd133661a.jpg)的反馈后，力可以达到百万倍。因此使用铁磁材料进行磁通量放大,直接会引起一个给定尺寸和重量的电机的潜在功率的巨大放大。通电导体产生磁场时会有欧姆电阻导致的功率损耗(除了某些情况下的超导体),所以利用铁磁材料的磁场放大特性可实现材料与能源的双重节约。

  

2.4

![](D:\电脑文件\公众号知识库\电机_设计_仿真\电机用软磁材料_images\img_009_bc57a35ed9dc.png)

图2.4空气和铁磁体的不同响应

  

图2.4为铁磁体与空气对外加磁场的响应情况。铁磁体的磁密变化速率先增大后减小，在大小约为2T时逐渐趋于饱和。这时继续增大外加磁场强度，就增加磁通而言，有铁磁体填充的空间与真空相差无几。  

并且磁作用下的铁芯作为电机的核心组件是以可控的方式展现自身的磁化作用。铁磁性材料利用内部电子自旋平行排列而自发磁化,这种自发磁化原本会因为磁畴结构的相互抵消而不显现出来。而外加一个很小的激励磁场便可重新调整磁畴结构,促使电子自旋定向排列,从而外部显示磁性。在这种情况下，将磁作用下的铁芯作为电机的一个组件，便实现了其能力的可控性。

File: 电机_设计_仿真/电机的绝缘材料.md
# 电机的绝缘材料

原创 电机新视界 2024-01-13 22:32 上海

> 原文地址: [https://mp.weixin.qq.com/s/jQ5k-xzNr8VAa7YFO0SQ2Q](https://mp.weixin.qq.com/s/jQ5k-xzNr8VAa7YFO0SQ2Q)

![](https://mmbiz.qpic.cn/mmbiz_jpg/vibkgHlPVq0u443Vvl7vIDBrqg8dQaI2KAv3icUqTfLG5nGsCvf6Bib5ib7Gq2QDCOpianndiaN29kKWHzfr51L9ZWYA/640?wx_fmt=jpeg&from=appmsg)

  

**

**来源：****电机变压器维修技术交流**

  

**电机的绝缘材料**

1.电机绝缘材料的主要性能

  

绝缘材料的主要作用是在电器设备中把不同部分的导体隔离开来，使电流能按预定的方向流动。绝缘材料是电器设备中最薄弱的环节，许多故障发生在绝缘部分，因此绝缘材料应有良好的介电性能、较高的绝缘电阻和耐压强度;耐热性要好，不至于因长期受热而引起性能变化;良好的防潮、防雷电、防霉和较高的机械强度，以及易于加工等。

  

绝缘材料在长期使用中，在温度、电气、机械等方面的作用下，绝缘性能会逐渐变差，称之为绝缘老化。温度对绝缘材料的使用寿命和绝缘老化有很大的影响，因此为确保电器设备能够长期安全运行，对绝缘材料的耐热等级及极限工作温度作了明确规定。如果电器设备工作温度超过其使用的绝缘材料的极限工作温度，就会缩短绝缘材料的使用寿命。一般每超过6℃，绝缘材料的使用寿命就会缩短一半左右。

  

2.绝缘材料的种类和型号

  

电工常用的绝缘材料按其物理状态不同，可分为气体、液体、固体三大类。气体绝缘材料如空气、氮气、二氧化碳、六氟化硫等;液体绝缘材料如变压器油、电容器油、电缆油等矿物油及硅油、三氛联苯等合成油;固体绝缘材料按其应用或工艺特征不同，又可划分为6类。为了全面反映固体绝缘材料的类别、品种以及耐热等级，固体绝缘材料采用4位数字来表示其型号。

  

同类材料中有许多不同的品种，如第一类材料中，0表示浸演漆,2表示覆盖漆,3表示瓷漆,4表示粘胶漆和树脂,6表示硅钢片漆,7表示漆包线漆,8表示胶类.又如第二类材料中，0,1,2表示棉纤维漆布，4,5表示玻璃纤维漆布，6表示半导体漆布和粘带，7表示漆管,8表示薄膜，9表示薄膜制品。例如，1031为J基酚醛醇酸漆，属B级;1032为三聚氢胺醉酸漆，属B级。

  

由于云母的种类较多，除白云母以外的其他云母制品还要在4位数字的后面加一位数字，1表示粉云母制品，2表示金云母制品。例如，5438一1为环氧玻璃粉云母带，5450一2为有机硅玻璃金云母带。

  

3.常用的绝缘材料

  

(1)浸渍漆主要用于浸渍电动机等电器设备的线圈和绝缘零部件。它分为有溶剂和无溶剂两种，有溶剂浸渍漆特点是渗透性好、储存期长、使用方便，但浸渍和烘干时间长、固化慢.需要使用溶剂;无溶剂浸渍漆特点是固化快，黏度随温度变化迅速，流动性和渗透性好，绝缘整体性好，固化过程挥发少等。

  

(2)覆盖漆覆盖漆用于浸漆处理后的线圈和绝缘零部件表面的涂覆，以形成连续而厚度均匀的表面绝缘保护漆膜，防止机械损伤及油污和化学物质的侵蚀，提高表面放电电压，另外还可用于电动机修理中加强局部绝缘能力。

  

覆盖漆中不含填料和颜料的为绝缘清漆，否则为绝缘瓷漆。绝缘清漆多用于绝缘零部件表面和电器内的涂覆，绝缘瓷漆多用于线圈和金属表面涂覆。

  

覆盖漆有烘干和晾干漆。晾干漆的性能差些，贮存不稳定，适用于不宜烘干的零部件的覆盖。目前环氧理盖漆的应用更广泛，因为它比醇酸型覆盖漆有更好的耐潮性、防霉性、内干性和较强的漆膜附着力。

  

(3)浸渍纤维制品浸渍纤维制品，以棉布、棉纤维管、薄绸玻璃纤维布(或管)以及玻理纤维与合成纤维交织物为底材浸以绝缘漆制成，有绝缘漆布、绝缘漆管和绑扎带3种。

  

①绝缘漆布它主要用作电动机绕组的对地绝缘、槽绝缘和衬垫绝缘。

②绝缘漆管它是由相应的纤维管作底材，浸以不同的绝缘漆，经烘干制成的棉漆管、涤纶漆管和玻璃丝管，适于作电动机等电器设备线圈的引出线或绕组连接线的绝缘套管。

③绑扎带又称无纬带，是由长玻璃纤维经硅烷处理和整纱后，在浸以热固性树脂制成的B阶段或全固化的带状材料。按所用浸渍漆或树脂种类不同，可分为聚醋型无纬带、环氧型无纬带和聚胺酞亚胺型无纬带等。目前应用最广的是环氧型无纬带，它主要用来绑扎电动机转子绕组的端部，替代无磁性的合金钢丝、钢带等金属。

  

(4)非浸渍纤维制品非浸渍纤维制品包括无碱玻璃纤维布、无碱玻璃纤维带、无碱玻璃纤维套管、无碱玻璃纤维绳等，具有耐热性高、吸水性小、柔软、抗拉强度高、电气性能好等特点。

  

(5)电工用薄膜及复合制品电工用薄膜是指合成树脂制成的薄膜，如聚丙烯薄膜、聚酷薄膜等，其厚度为0.006--0.5 mm。它可用于电动机等电器设备绕组绝缘，具有质地柔软、耐潮和良好的机械、电气性能。

  

复合制品是在薄膜的一面或两面枯合一层纤维材料(如绝缘纸、漆布等)组成的一种复合材料，纤维材料主要作用是加强薄膜的机械性能，提高抗拉强度和表面平整度。它主要用于中小型电动机的槽绝缘、绕组端部绝缘等。

  

(6)粘带枯带是指在常温或在一定温度和压力下能自枯成型的带状材料，分薄膜粘带、织物粘带和无底材粘带三类。枯带的绝缘性能好，使用方便，适用于电动机等电器设备绕组绝缘、包扎固定等。

  

电动机修理时，一般应选用与原来相同的绝缘材料。如果没有合适的绝缘材料或无法弄清原来材料，可选用与原来材料相似的绝缘材料，或根据电动机铭牌上注明的绝缘等级进行选择。绝缘材料选择不当会影响电动机的修理质量，缩短修理后的电动机使用寿命。

  

(7)绝缘层压制品又称积层制品(积层板、棒、管等)或积层塑料。绝缘层压制品是以有机纤维或无机纤维、布作底材，浸涂不同的胶粘剂，经热压(或卷制)而成的层状结构的绝缘材料。

  

采用不同的底材、胶枯剂含量、成型工艺，可制成不同耐热等级，不同机械、电气、理化性能的制品。电动机等电器设备中使用的层压制品，主要用作绝缘结构件，如绕组的支架、垫条、垫块、槽楔等。


![](https://mmbiz.qpic.cn/mmbiz_png/vibkgHlPVq0sCR1GjicN5H3JA9CTnM9VxoUy9Bd0yvn19ibwZGKBNia444otV7JxK15UuicSszIkCibouLHyjVQr0cGA/640?wx_fmt=png)![](https://mmbiz.qpic.cn/mmbiz_jpg/vibkgHlPVq0svhebfD6r7PqegibNW9FLiamErwvhicuUI9ldicWPzXL63R7M90Z8sqoMEPtuncae7nc1VaqLYLoKiboA/640?wx_fmt=jpeg)


![](https://mmbiz.qpic.cn/mmbiz_png/vibkgHlPVq0svcOpvfv0woWysh88DV1nxqXFMFSibF16baytV1nBZicbykENdq8p82HYlkhdhNlO6p1P1AaCdpr1Q/640?wx_fmt=png&from=appmsg)

File: 电机_设计_仿真/电机绕组用绝缘材料的性能和应用特点.md
# 电机绕组用绝缘材料的性能和应用特点

原创 电机新视界 2025-03-28 13:09 上海

> 原文地址: [https://mp.weixin.qq.com/s/uPOtyWUQPjjfsU1d2nCY2Q](https://mp.weixin.qq.com/s/uPOtyWUQPjjfsU1d2nCY2Q)

[![](https://mmbiz.qpic.cn/mmbiz_jpg/vibkgHlPVq0vVzniaJLlic39Dz12BCFAZj7AWkWzuNibGJdicvKpp96atY6HXBudPQPnwHaLIUMU8bzYtnGzHWGjibIg/640?wx_fmt=jpeg&from=appmsg)](https://mp.weixin.qq.com/s?__biz=MzU4MDY1Mzk2Nw==&mid=2247696859&idx=1&sn=9eb96c0e080b2c91b5969ca0495891d2&scene=21#wechat_redirect)

![](https://mmbiz.qpic.cn/mmbiz_jpg/vibkgHlPVq0sGaiavWQDOVENcCsibmWmaQGzk3OXovmMVEL37OmORheybicVl0VGU62HlgibGJtUBhDtpkkbyiapw1LA/640?wx_fmt=jpeg&from=appmsg)


来源：电机实用技术探析

  

电机绕组绝缘材料是确保电机安全、高效运行的核心组成部分，需具备耐高温、耐电晕、机械强度高、耐化学腐蚀等特性。以下针对绝缘浸渍漆、绝缘纸和绝缘槽楔的特点、应用及问题进行详细阐述。

  

一、绝缘浸渍漆的特点与工艺控制

1. 绝缘浸渍漆的核心性能

耐高温性：需匹配电机运行温度等级（如H级180℃），常用环氧树脂、聚酯树脂或有机硅树脂。

电气绝缘性：高介电强度（≥20 kV/mm），低介质损耗（tanδ≤0.02）。

机械保护：固化后形成致密涂层，增强绕组抗振动、防潮能力。

环保性：无溶剂或低挥发（VOC）水性漆逐渐普及。

2. 典型浸渍漆类型

环氧浸渍漆：耐化学腐蚀性强，适用于高湿度、腐蚀性环境（如船舶电机）。

聚酯浸渍漆：成本低，固化快，但耐热性稍弱（F级155℃）。

有机硅浸渍漆：耐温性最优（H级及以上），用于高铁牵引电机等极端工况。

3. 浸漆工艺关键控制点

预处理：绕组需彻底清洁干燥（含水率≤0.1%），避免漆膜附着力下降。

浸渍方式：真空压力浸渍（VPI）可减少气泡，提升填充率；普通沉浸需多次浸渍。

固化工艺：分阶段升温（如80℃预固化+150℃终固化），避免温度突变导致开裂。

质量控制：检测漆膜厚度（20-50μm）、固化度（丙酮擦拭法）及电气性能（耐压测试）。

4. 常见问题与解决措施

气泡残留：提高真空度（≤10 Pa）或延长脱气时间。

流挂/漆瘤：调整漆液粘度（Brookfield粘度计控制为30-50 cP）。

固化不良：校准烘箱温度均匀性（±5℃以内），延长固化时间。

二、绝缘纸的特点与应用问题

1. 绝缘纸的主要类型

 Nomex（芳纶纸）：耐温220℃，抗撕裂性强，用于高压电机匝间绝缘。

 DMD（聚酯薄膜复合纸）：B级（130℃）经济型，广泛用于中小型电机。

云母纸：耐电晕性优异，用于变频电机抗局部放电。

2. 应用问题及对策

热老化脆化：H级电机避免使用E级材料，改用Nomex或云母复合材料。

机械损伤：槽口处加装保护套管，避免嵌线时划伤。

吸潮导致击穿：真空压力浸渍前预烘（120℃×4h）降低湿度。

三、绝缘槽楔的特点与问题处理

1. 材料特性

环氧酚醛层压板：高强度，适用于高速电机（如离心机转子）。

磁性槽楔：降低铁损，但需平衡机械强度与导磁率。

聚酰亚胺槽楔：耐温≥240℃，用于航空航天特种电机。

2. 典型问题及改进措施

松动脱落：优化槽楔尺寸公差（过盈量0.05-0.1mm），采用环氧胶粘接。

磨损导致放电：表面涂覆半导体漆（电阻率10³-10⁵ Ω·cm）均衡电场。

热膨胀不匹配：选用与定子铁芯CTE相近的材料（如玻纤增强环氧）。

四、总结与趋势

材料选型原则：需综合电机工况（温度、湿度、振动）、成本及工艺兼容性。

工艺创新方向：自动化VPI设备、紫外光固化漆、纳米填料改性绝缘纸。

未来挑战：高功率密度电机对绝缘系统耐电晕寿命（＞20年）的要求提升。

通过精细化材料选择和工艺控制，可显著提升电机可靠性，降低因绝缘失效导致的故障率（据统计优化后寿命提升30%以上）。

  

  


[![](https://mmbiz.qpic.cn/mmbiz_png/vibkgHlPVq0vAFjNjgs25tqibVUnHhKtqEDibUPDEujzIicS3PhXH2y8OJz6cAQY2noeyldbvNbT7ibRjE3iccc4KyLw/640?wx_fmt=png&from=appmsg)](https://mp.weixin.qq.com/s?__biz=MzkzMjc2MDYzMg==&mid=2247498858&idx=1&sn=cbdd1df5338cc64e8c770d5972e4b69e&scene=21#wechat_redirect)![](https://mmbiz.qpic.cn/mmbiz_jpg/vibkgHlPVq0v0ZV7sRibAYoRKHdqMsgS88ic1cyT6sT4Eb9gB9NyuTGgwBM45cpIiayzA9KliaEhiasA8MFU1dzKPcjg/640?wx_fmt=jpeg&from=appmsg)![](https://mmbiz.qpic.cn/mmbiz_jpg/vibkgHlPVq0v0ZV7sRibAYoRKHdqMsgS88HJkEmpYqlKiaC4tFrnTia7L7pjBnCvUZtV9MV1HRf7nRn8kPs7bKsmQQ/640?wx_fmt=jpeg&from=appmsg)![](https://mmbiz.qpic.cn/mmbiz_jpg/vibkgHlPVq0v0ZV7sRibAYoRKHdqMsgS88ULU9yWwiclQtG6BjIghiafsrrnPXJxjrGQfbnkeibicOsWjPXsyjwG4zdg/640?wx_fmt=jpeg&from=appmsg)

扫码报名了解变压器会议

![](https://mmbiz.qpic.cn/mmbiz_jpg/vibkgHlPVq0uKdXjFpsB1RDrRBMYRO6OxT5YrmvxSnbaaDeXF4bqovY9IfrC6SxJMBQtp4dnM1tPnlKziaSEUguw/640?wx_fmt=jpeg&from=appmsg)![](https://mmbiz.qpic.cn/mmbiz_jpg/vibkgHlPVq0uKdXjFpsB1RDrRBMYRO6Ox2gll6RtjpK3FFYmgTBOGo4FeTnVZtkL7ZlKEclXqTtZ7vtFY28R0ew/640?wx_fmt=jpeg&from=appmsg)

  


![](https://mmbiz.qpic.cn/mmbiz_png/vibkgHlPVq0t1sNKPl7b3fvXjBZ5n0zqWv9bKebxXm1TmYGTjkrJbvI0JtF4TibavniaFHiavc18KnuUoQMicVG09yw/640?wx_fmt=png&from=appmsg)

File: 电机_设计_仿真/电机转子薄板的先进材料_非晶态金属_过去_现在和未来.md
# 电机转子薄板的先进材料-非晶态金属：过去，现在和未来

原创 电机新视界 2021-12-16 13:40 undefined

> 原文地址: [https://mp.weixin.qq.com/s/AhnCZzZU3mxq5cpfOpULOg](https://mp.weixin.qq.com/s/AhnCZzZU3mxq5cpfOpULOg)

**点击蓝字**

**关注我们**

![](D:\电脑文件\公众号知识库\电机_设计_仿真\电机转子薄板的先进材料_非晶态金属_过去_现在和未来_images\img_000_2a1ae17a00a1.jpg)  

**来源：中国国际电机博览会**  

传统的铁基软磁材料用于电机的叠片已有100多年的历史了，这样的材料提供了出色的可制造性和出色的磁性能，当设计效率较高的电机时，其损耗却比理想情况要多。对更高电机效率的需求促使人们研究性能更好的层压材料。例如镍铁和钴铁，这些材料通常很昂贵，非晶铁和纳米晶铁材料具有较高的磁性能和合理的成本，但这些材料以“浇铸”形式才能产生成本效益，但要制造成传统的电机结构却具有挑战性，目前它们仅能以薄（25微米）薄带形式获得，并且具有很高的硬度。

![](D:\电脑文件\公众号知识库\电机_设计_仿真\电机转子薄板的先进材料_非晶态金属_过去_现在和未来_images\img_001_82e5bbb1e2a0.jpg)

非晶态金属

始于1960年代，研究人员研制了金属合金时，以极快的冷却速度铸造它们，从而抑制了正常金属晶体的形成。通过在冷冻的旋转鼓上浇铸非常薄的带状材料条来实现，冷却速率在每秒一百万度的范围内。还有许多独特磁性能的非晶态金属存在，但商业重点是铁硼硅（FeBSi），最常用的配方是铁含量为85％至95％，硼含量为5％至5％，硅含量为5％至10％。

![](D:\电脑文件\公众号知识库\电机_设计_仿真\电机转子薄板的先进材料_非晶态金属_过去_现在和未来_images\img_002_d5d3e62ad0c3.png)

非晶态金属不包含任何昂贵的元素，可以通过连续铸造工艺高速生产，成本对于大批量应用非常合理。磁性非晶态金属的主要用途是在配电变压器中，变压器的这一应用范围证明了非晶态材料的低损耗的显著性能。

非晶态金属材料特性

非晶态金属材料对磁性应用极具吸引力的三个特性是：极高的渗透性， 方形磁滞回线以及 材料表面上的氧化层可提供电绝缘。绝缘层与这种薄材料的组合产生非常低的涡流损耗特性，且能在高频下工作。损耗约为电工钢的十分之一，如此低的铁损使这种材料特别具有吸引力。

近年来，电机设计首先通过减少转子中的损耗，其次通过使用更好的绕线技术来减少铜损，电机变得更加高效。因此，剩余的定子铁损已占现代高效电动机中总剩余损的很大百分比，这意味着减少铁损现在是进一步提高电动机电效率的最大机会。

![](D:\电脑文件\公众号知识库\电机_设计_仿真\电机转子薄板的先进材料_非晶态金属_过去_现在和未来_images\img_003_d4fc318428e7.png)

现在转子加工现状

第一种方法通过多种切割方法来尝试切割形状和堆叠层，切割已通过精密冲压，激光切割，化学蚀刻和放电加工（线切割机床）完成，对于所有这些切割方法，主要缺点是需要切割或冲压后，需要层压单个叠片。

![](D:\电脑文件\公众号知识库\电机_设计_仿真\电机转子薄板的先进材料_非晶态金属_过去_现在和未来_images\img_004_41cf999ff32d.jpg)

第二种方法是将这种材料的线圈缠绕成类似于电机形状的结构，然后切掉该线圈中需要去除的部分。这种方法的切割方法受到更多限制，包括电火花加工（EDM）-线切割EDM和火花塞EDM-以及水射流切割，已经尝试了激光，目前只能切割相对较小的结构。水刀切割方法的优点是形状非常灵活，允许生产带有极靴的整体式轴向电动机定子。

![](D:\电脑文件\公众号知识库\电机_设计_仿真\电机转子薄板的先进材料_非晶态金属_过去_现在和未来_images\img_005_e5b363059245.jpg)

第三种方法，本质上是径向切割铁心或分段铁心方法适应非晶态材料，在这里，无定形材料被缠绕成所需的子形状，然后连接到最终的电动机组件中。

![](D:\电脑文件\公众号知识库\电机_设计_仿真\电机转子薄板的先进材料_非晶态金属_过去_现在和未来_images\img_006_d0bbf29a9818.png)

第四种方法既是尝试过的最古老的生产方法之一，也是某些最新专利的主题。早在1980年代初期，通用电气（GE）便尝试直接铸造具有整体磁极形状的同心异形带，以构造径向电机，这种非常有趣且具有挑战性的方法取得了一定程度的成功，但从未进行商业化生产。

![](D:\电脑文件\公众号知识库\电机_设计_仿真\电机转子薄板的先进材料_非晶态金属_过去_现在和未来_images\img_007_c33c07d6ea86.png)

未来先进材料和加工方法

在改进非晶态金属的配方方面正在进行大量的研究工作，主要致力于增加这些材料的饱和磁通密度。市场上出现将铜和磷添加到铁硼硅熔体中，从而使铁百分比提高到90％以上。磷趋于快速氧化，这会导致熔化和铸造问题。这种材料非常廉价，就成为继续努力开发具有极具吸引力的有竞争力的磁性配方的动力。还有许多其他努力在寻找其他添加剂，以达到更高磁通饱和度和高磁导率的的配方。

![](D:\电脑文件\公众号知识库\电机_设计_仿真\电机转子薄板的先进材料_非晶态金属_过去_现在和未来_images\img_008_841d291fa7d1.png)

在过去20年中，冲压薄而硬的材料的能力得到了很大提升，新的模具材料以及在模具和冲头之间保持较高精度的能力已大大提高，机器人堆叠和其他拾放机的速度也大大提高。同样，水刀和激光切割的功能和精度也有所提高，这增加了可以使用这些技术切割的速度和穿透距离。近年来，水刀和激光切割设备的成本也急剧下降，这样的改进可能会导致将来的经济生产。激光切割已经用于原型层压板已有很多年了，通过熔化材料并使用气体辅助工具来喷射熔化的材料来完成的。由于需要物理移动激光头和气体喷嘴，因此速度受到限制。最近，已经显示具有光学扫描头的光纤激光器可以切割金属叠片，并且切割速度更高。

![](D:\电脑文件\公众号知识库\电机_设计_仿真\电机转子薄板的先进材料_非晶态金属_过去_现在和未来_images\img_009_78f45ec5208b.png)

尽管尚未将直接形状螺旋铸造和辊对辊成形和加工作为生产过程来实施，这些概念尽管难以实现，但仍具有理论可能性，这是一个可以进行大量研究的领域。

替代电机设计

尽管径向感应电动机设计已主导了电动机行业很多年，但最近有许多替代技术和电动机几何构造进入市场或至少已经提出，这些创新为开发特别适合使用非晶态金属的电机配置开辟了可能性。一个特别的设计领域是使用轴向电动机配置，轴向电动机定子可以缠绕在心轴上并分层堆积。下图为轴向电机是将叠层切割和堆叠在一起以形成单个定子极靴的一种方法，然后将这些定子极靴组装成一个完整的定子结构，并使用模塑料将它们固定在定子壳体内的适当位置

![](D:\电脑文件\公众号知识库\电机_设计_仿真\电机转子薄板的先进材料_非晶态金属_过去_现在和未来_images\img_010_9bdcca05d37d.png)

结论

非晶态金属材料具有出色的磁性能，这些性能可以带来出色的电机性能，尤其是在电机效率方面，预计在商用电机中看到这些材料还需要很多年，制造问题仍然是主要障碍，当前使用传统电工钢的径向电机在市场上的主导地位将继续。

另一个主要障碍是轴向电机发展趋势，目前非晶态金属材料最适合生产轴向电机的几何形状。许多学术论文说明了轴向电动机相对于径向电动机设计的优势，但商业电机制造商尚未达成共识。在克服这些障碍之前，非晶态金属材料电机将占很小的市场份额，如果上述问题最终得到解决，则商用电机行业将发生巨大变化。
