Repository: sgtgf/wechat-knowledge-base

# 公众号知识库

微信公众号文章提取的电机控制知识库，通过 MCP 服务器提供检索服务。

File: 电机_设计_仿真/驱动电机主流绝缘材料应用现状.md
# 驱动电机主流绝缘材料应用现状

原创 电机新视界 2022-09-02 10:00 上海

> 原文地址: [https://mp.weixin.qq.com/s/t0mW9D583EpJwsKiImLw8w](https://mp.weixin.qq.com/s/t0mW9D583EpJwsKiImLw8w)

**点击蓝字**

**关注我们**

![](https://mmbiz.qpic.cn/mmbiz_png/vibkgHlPVq0tbNsCFC0AHia37KF8iciapax1xHicVnLQN4FKqwxAqCXibgXqQ0e3aqvYQ26pvERgY4JibS8LYZOPWa5pA/640?wx_fmt=png)


来源：电机技术及应用  

  

众所周知，任何带电的设备或机器，最怕就是漏电和短路。

所谓“外行看热闹，内行看门道”，绝缘结构和系统的门道，一直是各大主机厂内部不断探讨和研究的重点课题。

  

今天我们从头到尾来看看，新能源汽车驱动电机用的主要绝缘材料应用现状——

  

**01绝缘系统**

  

目前驱动电机的典型绝缘解决方案一般可分为主要绝缘和次要绝缘，如下图所示。

  

![](https://mmbiz.qpic.cn/mmbiz_png/DpeVq9ia7FtibXn9dK7pbD1bCNaBVIb4tClPfGYh41khHvcXReVjlWwVTG548pIacloZwJYrsjUvdYkjBFva9S5w/640?wx_fmt=png&wxfrom=5&wx_lazy=1&wx_co=1)

  

主要绝缘对电机的安全运行至关重要，包括电磁线绝缘、槽绝缘、相间绝缘、槽楔绝缘、浸渍漆等；

  

次要绝缘主要起到辅助的绝缘效果，同时为线圈提供机械支持和保护，包括绝缘套管、绑绳、母线绝缘和焊点涂敷等。

  

**02耐电晕漆包线**

  

驱动电机越转越快、电驱系统功率密度越来越高，漆包线的性能和质量要求势必越来越严格。

  

目前，电动汽车驱动电机中，主要使用的是纳米粒子改性的H级（或以上级别）的耐电晕漆包线。

  

这种漆包线的漆膜从早期的三涂层，发展到后来的二涂层。由于三涂层的寿命短、漆膜附着力相对较差，逐渐跟不上要求。

  

2000年，杜邦开发了二涂层的耐电晕漆包线，底涂层为纳米粒子改性聚酯亚胺耐电晕涂层，面涂层为PAI涂层。

  

二涂层面世至今，已在驱动电机领域应用广泛。近年来随着油冷电机的崛起，PAI单涂层耐电晕漆包线凭借其耐ATF油、耐高温等性能，应用越来越广泛。

  

**![](https://mmbiz.qpic.cn/mmbiz_jpg/DpeVq9ia7FtibXn9dK7pbD1bCNaBVIb4tCrUSI2t3evXDzmr7IB5iatuXX8QDWbpdsETSp4MqXxKvUkQ8l5NmabMQ/640?wx_fmt=jpeg&wxfrom=5&wx_lazy=1&wx_co=1)**

**耐电晕漆包扁铜线**

  

而我们都知道，选用什么材料、什么技术，都是根据应用主体的技术不断变化的，没有哪种材料是万金油。

  

随着扁线技术的高速发展，更高的槽满率、功率密度让越来越多的OEM选择扁线电机。

  

![](https://mmbiz.qpic.cn/mmbiz_png/DpeVq9ia7FtibXn9dK7pbD1bCNaBVIb4tCZvQPEwv0MqiaWhPXnjrSZmtaEj3ialIEuibBel4iaau4BkkPuXvURpOMaA/640?wx_fmt=png&wxfrom=5&wx_lazy=1&wx_co=1)

**传统圆形导体定子槽型图**

**![](https://mmbiz.qpic.cn/mmbiz_png/DpeVq9ia7FtibXn9dK7pbD1bCNaBVIb4tCVjamA1xrfNYx5fyBGFr0uO6K1RQrhVIicZbIFWDcyNOpPUqDjgc4Q5Q/640?wx_fmt=png&wxfrom=5&wx_lazy=1&wx_co=1)**

**矩形导体定子槽形**

  

但耐电晕漆包扁线的4个“R”角涂覆工艺性差，当下应用中往往会出现耐电晕性能下降、性能不稳定等痛点问题。

  

此外，最近部分商业应用正在使用挤出到漆包线的PEEK材料代替溶剂型浸涂。

  

**03绝缘浸渍树脂**

  

电机定子绝缘处理主要是采用真空浸渍树脂（VI）和真空压力浸渍树脂（VPI），一般来说基体树脂为高强度高耐热的改性聚酯或聚酯亚胺。

  

值得一提的是纳米粒子改性技术，通过添加纳米无机粒子，可以提高挂漆效率、耐热性和耐电晕性能。

  

说到现状，近几年来适应绕组通电加热固化、紫外光固化、旋转滴浸等新工艺的树脂，也进入人们视野。

  

![](https://mmbiz.qpic.cn/mmbiz_jpg/DpeVq9ia7FtibXn9dK7pbD1bCNaBVIb4tCbic59YIia8cjDClgRc1hhJKQOJAqxblIxuEPP8oMuwfoYf6c0LKJWUHg/640?wx_fmt=jpeg&wxfrom=5&wx_lazy=1&wx_co=1)

  

其中，通电加热工艺属于效率较高的新做法，从浸渍到树脂凝胶几乎只需要几分钟，整个处理过程大约1个小时左右就可以完成。而且可以精确控制挂漆量，填充性能好，不产生树脂固化废渣。

  

但是，通电加热这种工艺的主要设备现在还被德国、意大利的外企所掌控，进口的价格也比较高，目前还没有大规模在国内扩展。

  

**04柔软复合材料**

  

目前主流的非油冷驱动电机槽绝缘、槽楔、相间绝缘主要采用两层聚芳酰胺纤维纸（如Nomex）和一层PI薄膜复合，成为一种柔软的复合材料。  

  

![](https://mmbiz.qpic.cn/mmbiz_png/DpeVq9ia7FtibXn9dK7pbD1bCNaBVIb4tCD9URVnaJWNXHGhKJibibMGPdFlZWVZmwnCdw8eChGOrjjJhhungwpbQg/640?wx_fmt=png&wxfrom=5&wx_lazy=1&wx_co=1)

  

这种绝缘材料具有H级耐热等级，且成本更低，所以得到了普遍应用。但其耐电晕和耐ATF油的性能稍差。

  

随着油冷电机的普及，这样不耐油的柔软材料开始力不从心，容易产生分层现象，从而降低绝缘性能。

  

这就带来了一个“恶性循环”：为了提升耐油性能，电机开发设计时会采用耐油性更好的单层厚型聚芳酰胺纤维纸；

  

但这种材料的电气性能比较差，为了提升绝缘性能，又必须增加材料设计厚度，增加厚度必然会影响功率密度，从而提升整个电机的制造成本。

  

![](https://mmbiz.qpic.cn/mmbiz_jpg/DpeVq9ia7FtibXn9dK7pbD1bCNaBVIb4tCQUwR4gyAlokUAibV9d4JR06RcdWlO0rc2AumCCZibsWKlHTz4iclomuibQ/640?wx_fmt=jpeg&wxfrom=5&wx_lazy=1&wx_co=1)

  

这还只是油冷电机，如果再加上当下时兴的800V电气系统的话，上面这些问题会越来越严重。

![](https://mmbiz.qpic.cn/mmbiz_gif/vibkgHlPVq0stfSStzzDcbfsJbicnUlRKX8lZ5xOob5gHhNBgt33cniaxicjRhcoqUnDBgFoowtwgmpeiad3q5dddjw/640?wx_fmt=gif)


![](https://mmbiz.qpic.cn/mmbiz_png/vibkgHlPVq0s0OaHsxVicqRwsd1jffsZ1SInziao432K25CLbwomI8aoRfBsD0ibko7MJkWIcoEm08ia03Vpey2IyxQ/640?wx_fmt=png)

[![](https://mmbiz.qpic.cn/mmbiz_png/vibkgHlPVq0sGmXk8Cm0QNxGDTWzSMHRqdFkxlYib69DQy8MMHGCnZJicR76IgShmuhcbPeHKXGQUU33LKN7ibz7iaw/640?wx_fmt=png)](https://mp.weixin.qq.com/s?__biz=Mzg3MzY5OTQ5OQ==&mid=2247525821&idx=1&sn=3113091b400a6dbbdaeb4a408d475eba&chksm=cede2479f9a9ad6fa0d04b5f33407354cc6670c75781173cde92b5e552cd29d99cbb13031c6e&token=1102902197&lang=zh_CN&scene=21#wechat_redirect)

File: 电机_设计_仿真/高效电机发展前景瞭望_我国高端材料核心技术突破进入关键时期.md
# 高效电机发展前景瞭望：我国高端材料核心技术突破进入关键时期

原创 电机新视界 2023-04-22 13:13 上海

> 原文地址: [https://mp.weixin.qq.com/s/dtvcGyfRvMhkoppD8vxyjw](https://mp.weixin.qq.com/s/dtvcGyfRvMhkoppD8vxyjw)

**点击下方**

**关注我们**

**

**来源：电机技术日参**

中国工业新闻网消息，冶金工业规划研究院院长范铁军在主持“2023（第二届）高端磁性新材料发展论坛”时认为，高端磁性材料作为我国战略性、功能性新材料，已成为新能源低碳化技术创新与应用的关键材料。他说，随着科技与环保不断深入社会生产生活，我国信息技术、能源技术、交通技术等领域高端材料核心技术突破进入关键时期。

  

4月18日，中国工业报记者在“2023（第二届）高端磁性新材料发展论坛”上获悉，电工钢是电力行业重要的软磁功能性材料，而具有低铁损、高磁感特点的高端电工钢，更是制作高效节能电机和变压器的基础性功能材料，为国家“双碳”目标推进提供重要支撑。

  

![](D:\电脑文件\公众号知识库\电机_设计_仿真\高效电机发展前景瞭望_我国高端材料核心技术突破进入关键时期_images\img_000_4ed83b2cc7ae.jpg)

  

当前，市场对生态钢铁材料提出迫切需求，2020年我国全社会再生钢铁原料产出量为2.6亿吨，预计2025年将达到6亿吨；同时，随着国家经济结构的调整和钢铁材料性能的提升，我国钢铁材料需求将逐步下降，预计2050年约为6亿吨。根据中国工程院院士毛新平判断，到2050年再生钢铁原料供给可以满足我国钢铁材料需求，因此以再生钢铁原料制备高性能材料是我国钢铁工业的必然选择。

  

北京北冶功能材料有限公司铁芯制品部部长董浩认为，成为磁性材料生产大国不难，成为生产强国需要原创性突破。更为重要的是，短期投入不会有显著突破，要有持续稳定的科研投入以及对基础研究的重视。

  

实际上，在践行新发展理念和实施“碳中和、碳达峰”战略的时代背景下，国家能源结构转型按下“加速键”。近年来，下游行业对绿色、节能、低碳钢铁材料的要求越来越高，电力工程、电子器件等行业对磁性合金的研制开发提出紧迫需求，推动软磁精密合金产品不断升级换代、实现创新发展。

  

![](D:\电脑文件\公众号知识库\电机_设计_仿真\高效电机发展前景瞭望_我国高端材料核心技术突破进入关键时期_images\img_001_942bb53e9c9e.jpg)

  

企业的研发能力决定企业的生死，往前走才不会被淘汰。首钢股份基于电工钢作为能源转换的关键载体属性，研究能源从传输至应用的高效率转换技术，助力全球实现节能减排目标。据介绍，首钢股份牢记钢铁报国使命担当，坚决落实国家“双碳”战略，始终坚持创新、协调、绿色、开放、共享发展理念，坚持绿色制造、智能制造、精品制造、精益制造、精准服务的高质量发展之路，为实现“碳达峰、碳中和”贡献首钢力量。

  

首钢股份电工钢坚持“高端高效、绿色环保”的产品定位及“绿色制造、低碳发展”理念，不断推进电工钢工艺技术研发及产品迭代升级，坚持从产线工艺流程和产品应用终端两个维度持续探索更加绿色环保、节能高效的创新工艺路径，长期致力于研发更加绿色、更加高效的电工钢产品，为绿色家电、绿色出行、绿色能源等各个领域持续输送高端绿色产品，得到了广大客户的高度认可，产品竞争力和市场影响力持续提升。

  

“2023（第二届）高端磁性新材料发展论坛”由中关村不锈及特种合金新材料产业技术创新联盟主办，北京首钢股份有限公司、北京北冶功能材料有限公司、首钢智新迁安电磁材料有限公司和冶金工业规划研究院承办，中国汽车工业协会、中国电力科学研究院、钢铁研究总院、北京金属学会支持，来自政府、协会、学会和金融机构等领域的专家和领导，以“新能源低碳化的关键材料——高性能硅钢及软磁精密合金”为主题，聚焦新能源行业对高性能磁性材料的消费需求，共同探讨高端磁性材料高质量发展之路。

  

![](D:\电脑文件\公众号知识库\电机_设计_仿真\高效电机发展前景瞭望_我国高端材料核心技术突破进入关键时期_images\img_002_ab2d032ce487.jpg)

  

中国汽车工业协会技术部副总监庞天舒、中国电力科学院博士孙建涛、中国电器工业协会变压器分会理事长刘杰、首钢智新迁安电磁材料有限公司总经理助理赵松山、北京北冶功能材料有限公司铁芯制品部部长董浩、特变电工衡阳变压器有限公司副总工程师贾贺强、贵州航天林泉电机有限公司(国家精密微特电机工程技术研究中心)副总经理卓亮。

  

国家中小型电机及系统工程技术研究中心副总经理曹海东，先后分享了精彩报告《新能源汽车产业进展与展望》《特高压电网发展及对取向硅钢要求》《变压器的未来发展与展望》《首钢电工钢发展及应用情况》《软磁精密合金材料及其在新能源领域的应用》《变压器能效等级提升对高性能取向硅钢的需求》《极端环境特种电机对先进软磁材料的需求》《双碳背景下高效电机的应用及发展趋势》。
